Repository: Samarth27-09/steel_ingot_defect_detection_using_ML

# Steel Ingot Defect Detection via Machine Learning

This repository implements the full pipeline described in *Data-Driven Approach for Defect Identification in Steel Ingot Casting via Machine Learning*.

## Dataset
- **Location:** `data/Steel.csv`
- **Content:** ~2.3k rows covering 17+ numeric process parameters (alloying elements, temperatures, casting speeds, ladle life, etc.) and a binary `Defect` column indicating defective vs. non-defective ingots.
- **Assumptions:** The dataset is clean (no missing values) and already lives in the `data/` directory. If not, place it there before running the notebook.

File: data/Steel.csv (part 3 of 7)
C,MN,SI,S,CR,NI,MO,AL,TI,V,B,W,CO,H2,N,O2,Ladle_No.,Ladle_Life,LF Chamber Out Temp,Casting Temp,Liquidus Temp,Super-heat,Cast Time,Casting Speed,Defect
0.415,0.74,0.27,0.002,0.22,0.16,0.06,0.027,0.009,0.004,0.0001,0.001,0.007,0.9,54,0,5,20,1542,1549,1494,55,39,4.76,1
0.415,0.74,0.27,0.002,0.22,0.16,0.06,0.027,0.009,0.004,0.0001,0.001,0.007,0.9,54,0,5,4,1585,1549,1494,55,39,4.76,1
0.301,0.64,0.22,0.0006,2.43,0.14,0.212,0.022,0.002,0.129,0.0001,0,0.01,0.88,51,0,3,22,1570,1562,1500,62,36,5.38,1
0.308,0.63,0.28,0.0045,2.43,0.16,0.216,0.023,0.002,0.132,0.0002,0.001,0.01,0.96,67,0,1,4,1577,1559,1500,59,42,5.57,1
0.158,0.83,0.3,0.023,1.04,1.24,0.232,0.029,0.003,0.006,0.0002,0.004,0.028,1.45,48,0,9,9,1561,1561,1507,54,40,2.35,1
0.158,0.83,0.3,0.023,1.04,1.24,0.232,0.029,0.003,0.006,0.0002,0.004,0.028,1.45,48,0,9,9,1561,1561,1507,54,40,2.13,1
0.485,1.07,0.26,0.015,0.32,0.12,0.064,0.024,0.002,0.041,0.0001,0.001,0.008,0.92,50,0,9,10,1566,1539,1488,51,36,4.98,1
0.485,1.07,0.26,0.015,0.32,0.12,0.064,0.024,0.002,0.041,0.0001,0.001,0.008,0.92,50,0,9,10,1566,1539,1488,51,36,4.98,1
0.536,0.73,0.39,0,0.81,0.41,0.337,0.022,0.002,0.004,0.0001,0.002,0.012,0.88,52,0,3,13,1550,1538,1482,56,36,6.16,1
0.536,0.73,0.39,0,0.81,0.41,0.337,0.022,0.002,0.004,0.0001,0.002,0.012,0.88,52,0,3,13,1550,1538,1482,56,36,6.16,1
0.299,0.3,0.14,0.001,1.44,3,0.539,0.007,0.003,0.112,0.0002,0.008,0.024,0.86,53,0,5,26,1566,1553,1491,62,35,4.82,1
0.299,0.3,0.14,0.001,1.44,3,0.539,0.007,0.003,0.112,0.0002,0.008,0.024,0.86,53,0,5,26,1566,1553,1491,62,35,4.82,1
0.308,0.31,0.1,0.001,1.43,3.08,0.563,0.011,0.002,0.112,0.0002,0.007,0.025,0.92,69,0,10,2,1560,1552,1491,61,35,4.77,1
0.308,0.31,0.1,0.001,1.43,3.08,0.563,0.011,0.002,0.112,0.0002,0.007,0.025,0.92,69,0,10,2,1560,1552,1491,61,35,4.77,1
0.438,1.13,0.23,0.02,0.14,0.11,0.054,0.023,0.006,0.006,0.0002,0.001,0.006,1.33,56,0,4,25,1550,1550,1491,59,35,2.41,1
0.438,1.13,0.23,0.02,0.14,0.11,0.054,0.023,0.006,0.006,0.0002,0.001,0.006,1.33,56,0,4,25,1550,1550,1491,59,35,2.49,1
0.312,0.33,0.11,0.001,1.43,3.03,0.538,0.012,0.002,0.109,0.0002,0.008,0.022,0.9,58,0,10,3,1564,1546,1491,55,36,4.96,1
0.312,0.33,0.11,0.001,1.43,3.03,0.538,0.012,0.002,0.109,0.0002,0.008,0.022,0.9,58,0,10,3,1564,1546,1491,55,36,4.96,1
0.376,0.91,0.29,0.018,1.02,0.22,0.153,0.02,0.002,0.008,0.0001,0.001,0.01,1.43,50,0,9,13,1564,1543,1494,49,30,1.62,1
0.376,0.91,0.29,0.018,1.02,0.22,0.153,0.02,0.002,0.008,0.0001,0.001,0.01,1.43,50,0,9,13,1564,1543,1494,49,30,1.62,1
0.409,0.88,0.35,0.002,1.15,0.31,0.212,0.015,0.002,0.088,0.0001,0.002,0.011,1.4,61,0,3,15,1538,1538,1490,48,30,2.22,1
0.409,0.88,0.35,0.002,1.15,0.31,0.212,0.015,0.002,0.088,0.0001,0.002,0.011,1.4,61,0,3,15,1538,1538,1490,48,30,2.32,1
0.401,0.89,0.38,0.006,1.19,0.31,0.202,0.011,0.002,0.074,0.0001,0.001,0.01,1.39,65,0,4,26,1541,1541,1490,51,30,2.48,1
0.401,0.89,0.38,0.006,1.19,0.31,0.202,0.011,0.002,0.074,0.0001,0.001,0.01,1.39,65,0,4,26,1541,1541,1490,51,30,2.15,1
0.301,0.32,0.14,0.001,1.45,3.01,0.54,0.016,0.002,0.121,0.0002,0.008,0.016,0.88,31,0,10,4,1560,1547,1491,56,35,4.98,1
0.301,0.32,0.14,0.001,1.45,3.01,0.54,0.016,0.002,0.121,0.0002,0.008,0.016,0.88,31,0,10,4,1560,1547,1491,56,35,4.98,1
0.443,0.78,0.26,0.001,0.13,0.09,0.041,0.027,0.002,0.021,0.0001,0.001,0.006,1.33,49,0,5,29,1540,1540,1494,46,30,2.12,1
0.443,0.78,0.26,0.001,0.13,0.09,0.041,0.027,0.002,0.021,0.0001,0.001,0.006,1.33,49,0,5,29,1540,1540,1494,46,30,2.35,1
0.301,0.32,0.1,0.002,1.45,3.03,0.551,0.012,0.002,0.116,0.0001,0.008,0.022,0.9,50,0,3,17,1557,1551,1491,60,35,5.01,1
0.301,0.32,0.1,0.002,1.45,3.03,0.551,0.012,0.002,0.116,0.0001,0.008,0.022,0.9,50,0,3,17,1561,1551,1491,60,35,5.01,1
0.422,0.78,0.22,0.003,0.14,0.19,0.048,0.031,0.001,0.023,0.0001,0.001,0.007,1.2,39,0,4,28,1542,1542,1494,48,35,2.49,0
0.422,0.78,0.22,0.003,0.14,0.19,0.048,0.031,0.001,0.023,0.0001,0.001,0.007,1.2,39,0,4,28,1542,1542,1494,48,35,2.11,0
0.3,0.33,0.12,0.002,1.45,3.04,0.538,0.011,0.002,0.117,0.0002,0.008,0.02,0.89,58,0,10,5,1568,1552,1491,61,35,4.78,1
0.3,0.33,0.12,0.002,1.45,3.04,0.538,0.011,0.002,0.117,0.0002,0.008,0.02,0.89,58,0,10,5,1568,1552,1491,61,35,4.78,1
0.443,1.12,0.24,0.022,0.13,0.09,0.04,0.026,0.007,0.006,0.0001,0,0.006,1.38,65,0,4,29,1553,1553,1491,42,35,2.33,1
0.443,1.12,0.24,0.022,0.13,0.09,0.04,0.026,0.007,0.006,0.0001,0,0.006,1.38,65,0,4,29,1553,1553,1491,42,35,2.11,1
0.309,0.32,0.11,0.003,1.45,3.01,0.554,0.011,0.002,0.11,0.0002,0.008,0.02,0.92,55,0,7,2,1563,1551,1491,60,35,4.75,1
0.309,0.32,0.11,0.003,1.45,3.01,0.554,0.011,0.002,0.11,0.0002,0.008,0.02,0.92,55,0,7,2,1563,1551,1491,60,35,4.75,1
0.302,0.31,0.13,0.001,1.45,3.02,0.554,0.016,0.002,0.12,0.0001,0.008,0.021,0.89,41,0,9,17,1568,1550,1491,59,34,4.94,1
0.302,0.31,0.13,0.001,1.45,3.02,0.554,0.016,0.002,0.12,0.0001,0.008,0.021,0.89,41,0,9,17,1568,1550,1491,59,34,4.94,1
0.425,0.77,0.22,0.001,0.18,0.07,0.057,0.032,0.001,0.023,0.0001,0.001,0.005,1.39,50,0,5,20,1542,1542,1494,48,30,2.38,0
0.425,0.77,0.22,0.001,0.18,0.07,0.057,0.032,0.001,0.023,0.0001,0.001,0.005,1.39,50,0,5,4,1542,1542,1494,48,30,2.32,0
0.306,0.58,0.33,0.001,1.08,0.43,0.245,0.034,0.002,0.017,0.0001,0.002,0.009,0.92,48,0,7,3,1571,1558,1500,58,40,4.93,1
0.306,0.58,0.33,0.001,1.08,0.43,0.245,0.034,0.002,0.017,0.0001,0.002,0.009,0.92,48,0,7,3,1571,1558,1500,58,40,4.93,1
0.449,1.24,0.28,0.019,0.18,0.13,0.045,0.025,0.01,0.008,0.0001,0.001,0.005,1.36,50,0,9,18,1540,1540,1490,50,30,2.19,1
0.449,1.24,0.28,0.019,0.18,0.13,0.045,0.025,0.01,0.008,0.0001,0.001,0.005,1.36,50,0,9,18,1540,1540,1490,50,30,2.19,1
0.401,1.07,0.32,0.01,1.15,0.08,0.182,0.019,0.002,0.008,0.0001,0,0.008,1.26,43,0,9,20,1545,1545,1491,54,78,2.32,1
0.401,1.07,0.32,0.01,1.15,0.08,0.182,0.019,0.002,0.008,0.0001,0,0.008,1.26,43,0,9,20,1545,1545,1491,54,72,2.42,1
0.436,0.8,0.24,0,0.12,0.09,0.035,0.027,0.001,0.022,0.0001,0,0.006,1.38,49,0,5,20,1530,1539,1494,45,35,2.47,1
0.436,0.8,0.24,0,0.12,0.09,0.035,0.027,0.001,0.022,0.0001,0,0.006,1.38,49,0,5,4,1530,1539,1494,45,35,2.48,1
0.13,0.47,0.12,0.001,2.36,0.16,1.023,0.026,0.002,0.008,0.0002,0.003,0.009,1.39,55,0,7,7,1589,1574,1514,60,33,5.02,1
0.13,0.47,0.12,0.001,2.36,0.16,1.023,0.026,0.002,0.008,0.0002,0.003,0.009,1.39,55,0,7,7,1589,1574,1514,60,33,5.02,1
0.444,1.15,0.28,0.018,0.13,0.07,0.035,0.027,0.009,0.005,0.0001,0,0.006,1.32,48,0,10,11,1540,1540,1491,49,30,2.33,1
0.444,1.15,0.28,0.018,0.13,0.07,0.035,0.027,0.009,0.005,0.0001,0,0.006,1.32,48,0,10,11,1540,1540,1491,49,30,2.45,1
0.166,0.52,0.29,0.001,0.96,3.43,0.232,0.033,0.002,0.005,0.0001,0.008,0.066,1.29,65,0,10,12,1554,1554,1500,54,30,2.23,1
0.166,0.52,0.29,0.001,0.96,3.43,0.232,0.033,0.002,0.005,0.0001,0.008,0.066,1.29,65,0,10,12,1554,1554,1500,54,30,2.19,1
0.437,0.79,0.28,0.001,0.13,0.06,0.025,0.026,0.002,0.024,0.0001,0.001,0.005,1.29,45,0,7,9,1541,1541,1499,42,35,2.11,1
0.437,0.79,0.28,0.001,0.13,0.06,0.025,0.026,0.002,0.024,0.0001,0.001,0.005,1.29,45,0,7,9,1541,1541,1499,42,35,2.13,1
0.433,0.82,0.28,0.006,0.23,0.2,0.054,0.021,0.012,0.008,0.0001,0.001,0.007,0.86,49,0,7,8,1557,1550,1495,55,31,6.13,1
0.433,0.82,0.28,0.006,0.23,0.2,0.054,0.021,0.012,0.008,0.0001,0.001,0.007,0.86,49,0,7,8,1540,1550,1495,55,31,6.13,1
0.425,0.8,0.25,0.001,0.12,0.07,0.035,0.03,0.002,0.029,0.0001,0.001,0.005,1.38,39,0,3,27,1541,1541,1494,47,30,2.13,1
0.425,0.8,0.25,0.001,0.12,0.07,0.035,0.03,0.002,0.029,0.0001,0.001,0.005,1.38,39,0,3,27,1541,1541,1494,47,30,2.48,1
0.324,0.33,0.11,0.002,1.43,3.03,0.543,0.008,0.002,0.113,0.0002,0.008,0.02,0.89,51,0,7,11,1567,1549,1491,58,42,4.63,1
0.324,0.33,0.11,0.002,1.43,3.03,0.543,0.008,0.002,0.113,0.0002,0.008,0.02,0.89,51,0,7,11,1567,1549,1491,58,42,4.63,1
0.197,0.28,0.23,0.002,1.7,3.6,0.465,0.025,0.002,0.018,0.0002,0.01,0.085,0.96,46,0,10,16,1570,1549,1497,52,36,4.73,1
0.197,0.28,0.23,0.002,1.7,3.6,0.465,0.025,0.002,0.018,0.0002,0.01,0.085,0.96,46,0,10,16,1570,1549,1497,52,36,4.73,1
0.193,0.5,0.44,0.006,12.63,0.21,0.047,0.02,0,0.026,0.0003,0.011,0.026,1.39,367,0,9,26,1548,1548,1487,61,30,2.14,1
0.193,0.5,0.44,0.006,12.63,0.21,0.047,0.02,0,0.026,0.0003,0.011,0.026,1.39,367,0,9,26,1548,1548,1487,61,30,2.34,1
0.194,0.26,0.21,0.002,1.77,3.64,0.47,0.02,0.002,0.005,0.0002,0.01,0.084,0.86,52,0,10,17,1565,1553,1497,56,30,4.78,1
0.194,0.26,0.21,0.002,1.77,3.64,0.47,0.02,0.002,0.005,0.0002,0.01,0.084,0.86,52,0,10,17,1565,1553,1497,56,30,4.78,1
0.429,0.8,0.21,0.002,0.13,0.08,0.039,0.028,0.001,0.025,0.0001,0.001,0.005,1.33,50,0,3,30,1538,1538,1494,44,35,2.17,1
0.429,0.8,0.21,0.002,0.13,0.08,0.039,0.028,0.001,0.025,0.0001,0.001,0.005,1.33,50,0,3,30,1538,1538,1494,44,35,2.27,1
0.306,0.31,0.14,0.002,1.46,3.05,0.549,0.015,0.002,0.11,0.0002,0.008,0.02,0.91,52,0,10,18,1573,1552,1491,61,35,4.95,1
0.306,0.31,0.14,0.002,1.46,3.05,0.549,0.015,0.002,0.11,0.0002,0.008,0.02,0.91,52,0,10,18,1573,1552,1491,61,35,4.95,1
0.415,1.05,0.3,0.009,1.15,0.13,0.181,0.026,0.002,0.008,0.0001,0,0.008,1.35,49,0,7,14,1545,1545,1491,54,30,2.24,1
0.415,1.05,0.3,0.009,1.15,0.13,0.181,0.026,0.002,0.008,0.0001,0,0.008,1.35,49,0,7,14,1545,1545,1491,54,30,2.26,1
0.384,0.93,0.29,0.016,1.03,0.07,0.152,0.018,0.002,0.005,0.0001,0,0.006,1.38,78,0,11,11,1543,1543,1494,49,30,2.35,1
0.384,0.93,0.29,0.016,1.03,0.07,0.152,0.018,0.002,0.005,0.0001,0,0.006,1.38,78,0,11,11,1543,1543,1494,49,30,2.25,1
0.422,0.74,0.29,0.01,0.26,0.12,0.046,0.022,0.011,0.006,0.0001,0.001,0.005,0.92,55,0,7,15,1568,1541,1494,47,38,5.69,1
0.422,0.74,0.29,0.01,0.26,0.12,0.046,0.022,0.011,0.006,0.0001,0.001,0.005,0.92,55,0,7,15,1568,1541,1494,47,38,5.69,1
0.415,0.73,0.22,0.012,0.29,0.06,0.061,0.034,0.01,0.005,0.0001,0.001,0.005,0.94,51,0,11,12,1565,1545,1494,51,40,5,1
0.415,0.73,0.22,0.012,0.29,0.06,0.061,0.034,0.01,0.005,0.0001,0.001,0.005,0.94,51,0,11,12,1565,1545,1494,51,40,5,1
0.4,1.06,0.28,0.009,1.15,0.07,0.162,0.021,0.002,0.004,0.0002,0,0.008,1.44,54,0,9,30,1540,1540,1491,49,30,2.44,1
0.4,1.06,0.28,0.009,1.15,0.07,0.162,0.021,0.002,0.004,0.0002,0,0.008,1.44,54,0,9,30,1540,1540,1491,49,30,2.16,1
0.426,0.73,0.21,0.011,0.22,0.09,0.043,0.025,0.012,0.004,0.0001,0.001,0.004,0.9,79,0,6,4,1562,1546,1494,52,39,4.73,1
0.426,0.73,0.21,0.011,0.22,0.09,0.043,0.025,0.012,0.004,0.0001,0.001,0.004,0.9,79,0,6,4,1562,1546,1494,52,39,4.73,1
0.16,0.54,0.3,0.005,0.97,3.41,0.23,0.027,0.003,0.006,0.0002,0.008,0.076,1.47,50,0,5,20,1547,1547,1500,47,30,2.34,0
0.16,0.54,0.3,0.005,0.97,3.41,0.23,0.027,0.003,0.006,0.0002,0.008,0.076,1.47,50,0,5,4,1547,1547,1500,47,30,2.17,0
0.459,1.09,0.26,0.009,0.3,0.17,0.062,0.023,0.005,0.048,0.0001,0.001,0.006,0.87,48,0,7,17,1552,1537,1488,49,35,4.74,1
0.459,1.09,0.26,0.009,0.3,0.17,0.062,0.023,0.005,0.048,0.0001,0.001,0.006,0.87,48,0,7,17,1552,1537,1488,49,35,4.74,1
0.411,1.07,0.29,0.01,1.16,0.11,0.161,0.023,0.002,0.005,0.0001,0,0.008,1.38,54,0,6,5,1537,1537,1491,46,35,2.35,1
0.411,1.07,0.29,0.01,1.16,0.11,0.161,0.023,0.002,0.005,0.0001,0,0.008,1.38,54,0,6,5,1537,1537,1491,46,35,2.27,1
0.387,0.9,0.29,0.019,1.03,0.21,0.164,0.031,0.002,0.004,0.0001,0.001,0.009,1.32,49,0,10,22,1578,1543,1494,49,30,1.65,1
0.387,0.9,0.29,0.019,1.03,0.21,0.164,0.031,0.002,0.004,0.0001,0.001,0.009,1.32,49,0,10,22,1578,1543,1494,49,30,1.65,1
0.415,0.75,0.24,0.011,0.23,0.24,0.054,0.026,0.011,0.004,0.0001,0.001,0.007,0.92,51,0,6,6,1579,1551,1494,57,35,6.22,1
0.415,0.75,0.24,0.011,0.23,0.24,0.054,0.026,0.011,0.004,0.0001,0.001,0.007,0.92,51,0,6,6,1579,1551,1494,57,35,6.22,1
0.31,0.33,0.1,0.001,1.46,3.02,0.55,0.02,0.002,0.119,0.0001,0.008,0.022,0.88,54,0,7,19,1566,1549,1491,58,37,4.81,1
0.31,0.33,0.1,0.001,1.46,3.02,0.55,0.02,0.002,0.119,0.0001,0.008,0.022,0.88,54,0,7,19,1566,1549,1491,58,37,4.81,1
0.456,0.42,1.03,0,4.95,0.12,1.315,0.017,0.006,0.484,0.0003,0.002,0.015,1.45,72,0,6,7,1537,1537,1475,62,30,2.14,1
0.456,0.42,1.03,0,4.95,0.12,1.315,0.017,0.006,0.484,0.0003,0.002,0.015,1.45,72,0,6,7,1537,1537,1475,62,30,2.46,1
0.4,0.87,0.29,0.036,1.02,0.08,0.181,0.01,0.002,0.008,0.0001,0,0.008,1.38,62,0,11,16,1579,1579,1496,83,25,2.23,0
0.4,0.87,0.29,0.036,1.02,0.08,0.181,0.01,0.002,0.008,0.0001,0,0.008,1.38,62,0,11,16,1579,1579,1496,83,25,2.48,0
0.307,0.32,0.13,0.001,1.4,3.02,0.543,0.01,0.002,0.107,0.0001,0.008,0.022,0.92,50,0,6,8,1568,1550,1491,59,36,4.75,1
0.307,0.32,0.13,0.001,1.4,3.02,0.543,0.01,0.002,0.107,0.0001,0.008,0.022,0.92,50,0,6,8,1568,1550,1491,59,36,4.75,1
0.313,0.32,0.1,0.001,1.44,3.1,0.555,0.013,0.001,0.114,0.0002,0.007,0.021,0.9,67,0,11,17,1562,1549,1491,58,35,4.79,1
0.313,0.32,0.1,0.001,1.44,3.1,0.555,0.013,0.001,0.114,0.0002,0.007,0.021,0.9,67,0,11,17,1562,1549,1491,58,35,4.79,1
0.153,0.52,0.26,0,1.56,1.46,0.264,0.031,0.002,0.005,0.0002,0.002,0.028,1.36,68,0,7,21,1560,1560,1508,52,35,2.33,1
0.153,0.52,0.26,0,1.56,1.46,0.264,0.031,0.002,0.005,0.0002,0.002,0.028,1.36,68,0,7,21,1560,1560,1508,52,35,2.14,1
0.401,1.06,0.29,0.01,1.15,0.05,0.185,0.023,0.002,0.007,0.0002,0,0.006,1.26,48,0,2,5,1541,1541,1491,50,30,2.2,1
0.401,1.06,0.29,0.01,1.15,0.05,0.185,0.023,0.002,0.007,0.0002,0,0.006,1.26,48,0,2,5,1541,1541,1491,50,30,2.2,1
0.305,0.3,0.12,0.001,1.43,3.04,0.548,0.016,0.002,0.118,0.0002,0.008,0.022,0.84,50,0,11,18,1567,1550,1491,59,35,4.97,1
0.305,0.3,0.12,0.001,1.43,3.04,0.548,0.016,0.002,0.118,0.0002,0.008,0.022,0.84,50,0,11,18,1567,1550,1491,59,35,4.97,1
0.435,0.74,0.23,0.011,0.26,0.19,0.057,0.024,0.008,0.006,0.0001,0.001,0.007,0.93,51,0,6,10,1565,1556,1494,62,40,5.41,1
0.435,0.74,0.23,0.011,0.26,0.19,0.057,0.024,0.008,0.006,0.0001,0.001,0.007,0.93,51,0,6,10,1565,1556,1494,62,40,5.41,1
0.15,0.54,0.26,0.001,1.59,1.47,0.255,0.03,0.002,0.006,0.0002,0.004,0.025,1.4,50,0,11,19,1561,1561,1508,53,25,2.12,1
0.15,0.54,0.26,0.001,1.59,1.47,0.255,0.03,0.002,0.006,0.0002,0.004,0.025,1.4,50,0,11,19,1561,1561,1508,53,25,2.16,1
0.32,0.32,0.09,0.001,1.46,3.02,0.552,0.017,0.002,0.116,0.0001,0.008,0.028,0.89,48,0,2,7,1564,1551,1491,60,35,4.72,1
0.32,0.32,0.09,0.001,1.46,3.02,0.552,0.017,0.002,0.116,0.0001,0.008,0.028,0.89,48,0,2,7,1564,1551,1491,60,35,4.72,1
0.404,1.06,0.3,0.012,1.14,0.17,0.155,0.023,0.002,0.005,0.0001,0,0.01,1.44,64,0,7,24,1540,1540,1491,49,35,2.15,1
0.404,1.06,0.3,0.012,1.14,0.17,0.155,0.023,0.002,0.005,0.0001,0,0.01,1.44,64,0,7,24,1540,1540,1491,49,35,2.26,1
0.391,0.92,0.29,0.019,1.03,0.12,0.159,0.028,0.002,0.004,0.0002,0,0.008,1.41,48,0,6,11,1565,1543,1494,49,30,2.31,1
0.391,0.92,0.29,0.019,1.03,0.12,0.159,0.028,0.002,0.004,0.0002,0,0.008,1.41,48,0,6,11,1565,1543,1494,49,30,2.28,1
0.305,0.32,0.1,0.001,1.42,3.04,0.55,0.015,0.002,0.116,0.0001,0.008,0.021,0.88,48,0,2,8,1562,1541,1491,50,35,4.77,1
0.305,0.32,0.1,0.001,1.42,3.04,0.55,0.015,0.002,0.116,0.0001,0.008,0.021,0.88,48,0,2,8,1562,1541,1491,50,35,4.77,1
0.313,0.31,0.13,0.001,1.43,3.08,0.565,0.012,0.002,0.114,0.0002,0.008,0.019,0.9,53,0,6,13,1566,1545,1491,54,35,4.78,1
0.313,0.31,0.13,0.001,1.43,3.08,0.565,0.012,0.002,0.114,0.0002,0.008,0.019,0.9,53,0,6,13,1566,1545,1491,54,35,4.78,1
0.457,1.28,0.27,0.023,0.17,0.12,0.049,0.03,0.013,0.007,0.0001,0,0.006,1.44,55,0,7,26,1538,1538,1488,50,35,2.24,1
0.457,1.28,0.27,0.023,0.17,0.12,0.049,0.03,0.013,0.007,0.0001,0,0.006,1.44,55,0,7,26,1538,1538,1488,50,35,2.31,1
0.299,0.32,0.14,0.001,1.45,3.03,0.551,0.011,0.002,0.116,0.0002,0.008,0.016,0.84,50,0,6,14,1567,1545,1491,54,35,4.86,1
0.299,0.32,0.14,0.001,1.45,3.03,0.551,0.011,0.002,0.116,0.0002,0.008,0.016,0.84,50,0,6,14,1567,1545,1491,54,35,4.86,1
0.437,0.87,0.32,0,1.16,0.17,0.284,0.026,0.002,0.004,0.0001,0.001,0.008,1.38,65,0,2,10,1541,1541,1491,50,30,2.48,1
0.437,0.87,0.32,0,1.16,0.17,0.284,0.026,0.002,0.004,0.0001,0.001,0.008,1.38,65,0,2,10,1541,1541,1491,50,30,2.21,1
0.4,0.62,0.27,0.017,1.25,1.44,0.261,0.021,0.002,0.032,0.0002,0.005,0.028,1.43,56,0,6,15,1538,1538,1488,50,35,2.48,0
0.4,0.62,0.27,0.017,1.25,1.44,0.261,0.021,0.002,0.032,0.0002,0.005,0.028,1.43,56,0,6,15,1538,1538,1488,50,35,2.48,0
0.4,0.62,0.27,0.017,1.25,1.44,0.261,0.021,0.002,0.032,0.0002,0.005,0.028,1.43,56,0,6,15,1538,1538,1488,50,35,2.44,0
0.4,0.62,0.27,0.017,1.25,1.44,0.261,0.021,0.002,0.032,0.0002,0.005,0.028,1.43,56,0,6,15,1538,1538,1488,50,35,2.44,0
0.306,0.31,0.11,0.001,1.41,3.05,0.558,0.013,0.002,0.117,0.0001,0.008,0.025,0.84,56,0,2,11,1566,1552,1491,61,35,4.79,1
0.306,0.31,0.11,0.001,1.41,3.05,0.558,0.013,0.002,0.117,0.0001,0.008,0.025,0.84,56,0,2,11,1566,1552,1491,61,35,4.79,1
0.426,0.73,0.24,0.011,0.24,0.2,0.082,0.025,0.01,0.006,0.0001,0.001,0.007,0.92,47,0,6,16,1567,1555,1494,61,42,5.23,1
0.426,0.73,0.24,0.011,0.24,0.2,0.082,0.025,0.01,0.006,0.0001,0.001,0.007,0.92,47,0,6,16,1567,1555,1494,61,42,5.23,1
0.411,1.06,0.27,0.012,1.15,0.11,0.165,0.02,0.001,0.004,0.0001,0.001,0.007,1.36,52,0,7,28,1540,1540,1491,49,30,2.16,1
0.411,1.06,0.27,0.012,1.15,0.11,0.165,0.02,0.001,0.004,0.0001,0.001,0.007,1.36,52,0,7,28,1540,1540,1491,49,30,2.19,1
0.315,0.32,0.13,0.001,1.39,3.05,0.542,0.011,0.002,0.119,0.0002,0.008,0.025,0.92,59,0,2,12,1567,1552,1491,61,34,4.88,1
0.315,0.32,0.13,0.001,1.39,3.05,0.542,0.011,0.002,0.119,0.0002,0.008,0.025,0.92,59,0,2,12,1567,1552,1491,61,34,4.88,1
0.163,1,0.3,0.035,1.12,1.55,0.123,0.025,0.002,0.008,0.0002,0.003,0.031,1.25,49,0,11,25,1561,1561,1506,55,35,2.2,0
0.163,1,0.3,0.035,1.12,1.55,0.123,0.025,0.002,0.008,0.0002,0.003,0.031,1.25,49,0,11,25,1561,1561,1506,55,35,2.35,0
0.317,0.32,0.1,0.001,1.43,3.01,0.554,0.012,0.002,0.112,0.0002,0.009,0.018,0.86,48,0,6,17,1565,1552,1491,61,35,4.95,1
0.317,0.32,0.1,0.001,1.43,3.01,0.554,0.012,0.002,0.112,0.0002,0.009,0.018,0.86,48,0,6,17,1565,1552,1491,61,35,4.95,1
0.425,1.07,0.31,0.01,1.18,0.09,0.185,0.027,0.002,0.005,0.0001,0,0.008,1.43,56,0,2,13,1540,1510,1487,23,35,2.33,1
0.425,1.07,0.31,0.01,1.18,0.09,0.185,0.027,0.002,0.005,0.0001,0,0.008,1.43,56,0,2,13,1585,1545,1510,35,35,2.21,1
0.38,0.9,0.31,0.019,1.01,0.23,0.151,0.026,0.002,0.008,0.0002,0.001,0.009,1.38,50,0,2,13,1566,1542,1491,51,29,2.24,1
0.38,0.9,0.31,0.019,1.01,0.23,0.151,0.026,0.002,0.008,0.0002,0.001,0.009,1.38,50,0,2,13,1566,1542,1491,51,29,2.27,1
0.438,0.86,0.34,0.003,1.15,0.1,0.29,0.026,0.002,0.004,0.0001,0.001,0.008,1.35,63,0,4,26,1543,1543,1491,52,25,2.49,1
0.438,0.86,0.34,0.003,1.15,0.1,0.29,0.026,0.002,0.004,0.0001,0.001,0.008,1.35,63,0,4,26,1543,1543,1491,52,25,2.1,1
0.307,0.32,0.13,0.001,1.46,3.04,0.544,0.01,0.002,0.116,0.0001,0.008,0.017,0.89,51,0,2,14,1561,1551,1491,60,36,4.65,1
0.307,0.32,0.13,0.001,1.46,3.04,0.544,0.01,0.002,0.116,0.0001,0.008,0.017,0.89,51,0,2,14,1561,1551,1491,60,36,4.65,1
0.434,0.88,0.37,0.002,1.15,0.06,0.286,0.024,0.004,0.005,0.0002,0.001,0.005,1.37,54,0,12,27,1546,1546,1491,55,30,2.44,0
0.41,0.87,0.32,0.011,1.14,0.32,0.167,0.028,0.002,0.081,0.0001,0.001,0.007,1.41,56,0,6,10,1539,1539,1491,48,30,2.28,1
0.41,0.87,0.32,0.011,1.14,0.32,0.167,0.028,0.002,0.081,0.0001,0.001,0.007,1.41,56,0,6,10,1539,1539,1491,48,30,2.42,1
0.422,0.84,0.39,0.0009,1.15,0.13,0.285,0.021,0.003,0.011,0.0002,0.001,0.007,1.34,55,0,6,10,1561,1547,1491,56,30,1.62,1
0.315,0.33,0.1,0.002,1.42,3.02,0.556,0.011,0.002,0.119,0.0001,0.009,0.025,0.9,48,0,12,2,1557,1547,1491,56,36,4.68,1
0.315,0.33,0.1,0.002,1.42,3.02,0.556,0.011,0.002,0.119,0.0001,0.009,0.025,0.9,48,0,12,2,1561,1547,1491,56,36,4.68,1
0.422,0.84,0.4,0.0008,1.13,0.06,0.277,0.02,0.006,0.005,0.0002,0,0.006,1.39,49,0,5,4,1547,1547,1491,56,30,2.36,1
0.3,0.3,0.16,0.001,1.4,3.09,0.562,0.012,0.002,0.12,0.0002,0.008,0.028,0.9,52,0,2,15,1568,1552,1491,61,34,4.93,1
0.3,0.3,0.16,0.001,1.4,3.09,0.562,0.012,0.002,0.12,0.0002,0.008,0.028,0.9,52,0,2,15,1568,1552,1491,61,34,4.93,1
0.406,1.05,0.3,0.015,1.13,0.11,0.18,0.021,0.002,0.004,0.0001,0,0.007,1.36,54,0,11,29,1559,1542,1491,51,30,5.31,1
0.406,1.05,0.3,0.015,1.13,0.11,0.18,0.021,0.002,0.004,0.0001,0,0.007,1.36,54,0,11,29,1559,1542,1491,51,30,5.31,1
0.314,0.3,0.11,0.002,1.43,3.01,0.553,0.015,0.002,0.114,0.0001,0.008,0.025,0.89,59,0,6,21,1560,1548,1491,57,35,4.72,1
0.314,0.3,0.11,0.002,1.43,3.01,0.553,0.015,0.002,0.114,0.0001,0.008,0.025,0.89,59,0,6,21,1560,1548,1491,57,35,4.72,1
0.19,0.92,0.34,0.004,13.01,0.47,0.036,0.015,0.001,0.028,0.0003,0.011,0.024,1.51,126,0,11,30,1546,1546,1484,62,30,2.46,0
0.19,0.92,0.34,0.004,13.01,0.47,0.036,0.015,0.001,0.028,0.0003,0.011,0.024,1.51,126,0,11,30,1546,1546,1484,62,30,2.27,0
0.31,0.32,0.12,0.002,1.44,3.01,0.547,0.006,0.002,0.116,0.0001,0.008,0.026,0.88,47,0,5,20,1547,1549,1491,58,35,4.7,1
0.31,0.32,0.12,0.002,1.44,3.01,0.547,0.006,0.002,0.116,0.0001,0.008,0.026,0.88,47,0,5,4,1547,1549,1491,58,35,4.7,1
0.407,0.77,0.25,0.002,1.13,0.26,0.276,0.02,0.002,0.007,0.0001,0.002,0.009,0.95,52,0,12,4,1569,1554,1492,62,35,5.21,1
0.407,0.77,0.25,0.002,1.13,0.26,0.276,0.02,0.002,0.007,0.0001,0.002,0.009,0.95,52,0,12,4,1569,1554,1492,62,35,5.21,1
0.408,0.84,0.28,0.001,1.04,0.22,0.205,0.009,0.002,0.007,0.0001,0.001,0.007,1.33,57,0,6,22,1544,1544,1494,50,30,2.22,1
0.408,0.84,0.28,0.001,1.04,0.22,0.205,0.009,0.002,0.007,0.0001,0.001,0.007,1.33,57,0,6,22,1544,1544,1494,50,30,2.15,1
0.571,0.83,0.26,0.023,0.18,0.05,0.024,0.026,0.001,0.004,0.0001,0.001,0.004,1.39,50,0,2,17,1531,1531,1481,50,25,2.1,0
0.571,0.83,0.26,0.023,0.18,0.05,0.024,0.026,0.001,0.004,0.0001,0.001,0.004,1.39,50,0,2,17,1531,1531,1481,50,25,2.1,0
0.571,0.83,0.26,0.023,0.18,0.05,0.024,0.026,0.001,0.004,0.0001,0.001,0.004,1.39,50,0,2,17,1531,1531,1481,50,25,2.1,0
0.571,0.83,0.26,0.023,0.18,0.05,0.024,0.026,0.001,0.004,0.0001,0.001,0.004,1.39,50,0,2,17,1531,1531,1481,50,25,2.39,0
0.571,0.83,0.26,0.023,0.18,0.05,0.024,0.026,0.001,0.004,0.0001,0.001,0.004,1.39,50,0,2,17,1531,1531,1481,50,25,2.39,0
0.571,0.83,0.26,0.023,0.18,0.05,0.024,0.026,0.001,0.004,0.0001,0.001,0.004,1.39,50,0,2,17,1531,1531,1481,50,25,2.39,0
0.485,1.3,0.28,0.02,0.13,0.06,0.028,0.033,0.01,0.006,0.0001,0.001,0.004,1.41,50,0,4,9,1547,1532,1486,46,26,2.28,0
0.485,1.3,0.28,0.02,0.13,0.06,0.028,0.033,0.01,0.006,0.0001,0.001,0.004,1.41,50,0,4,9,1547,1532,1486,46,26,2.42,0
0.408,0.84,0.26,0.024,1.01,0.09,0.19,0.018,0.002,0.008,0.0001,0.001,0.008,1.4,60,0,7,31,1545,1545,1494,51,30,2.46,1
0.408,0.84,0.26,0.024,1.01,0.09,0.19,0.018,0.002,0.008,0.0001,0.001,0.008,1.4,60,0,7,31,1545,1545,1494,51,30,2.12,1
0.402,1.07,0.31,0.008,1.12,0.06,0.167,0.025,0.002,0.009,0.0002,0,0.006,1.32,52,0,4,10,1537,1537,1491,46,35,2.19,1
0.402,1.07,0.31,0.008,1.12,0.06,0.167,0.025,0.002,0.009,0.0002,0,0.006,1.32,52,0,4,10,1537,1537,1491,46,35,2.38,1
0.406,0.86,0.23,0.027,1.01,0.07,0.187,0.029,0.001,0.005,0.0001,0.001,0.006,1.3,55,0,2,20,1539,1539,1494,45,30,2.49,1
0.406,0.86,0.23,0.027,1.01,0.07,0.187,0.029,0.001,0.005,0.0001,0.001,0.006,1.3,55,0,2,20,1539,1539,1494,45,30,2.39,1
0.417,0.74,0.26,0.014,0.22,0.19,0.052,0.03,0.012,0.004,0.0001,0.001,0.005,0.86,52,0,5,4,1577,1549,1494,55,41,5.33,1
0.417,0.74,0.26,0.014,0.22,0.19,0.052,0.03,0.012,0.004,0.0001,0.001,0.005,0.86,52,0,5,4,1577,1549,1494,55,41,5.33,1
0.395,0.83,0.26,0.019,1.02,0.15,0.189,0.024,0.002,0.004,0.0002,0.002,0.007,1.43,52,0,3,3,1544,1544,1494,50,30,2.1,1
0.173,0.55,0.26,0.001,1.6,1.42,0.255,0.021,0.002,0.006,0.0001,0.004,0.028,1.42,61,0,4,11,1561,1561,1508,53,30,2.3,1
0.173,0.55,0.26,0.001,1.6,1.42,0.255,0.021,0.002,0.006,0.0001,0.004,0.028,1.42,61,0,4,11,1561,1561,1508,53,30,2.29,1
0.404,0.85,0.25,0.029,0.99,0.11,0.192,0.032,0.003,0.007,0.0002,0.002,0.007,1.41,51,0,3,6,1546,1546,1495,51,30,2.44,0
0.422,0.75,0.21,0.01,0.23,0.09,0.037,0.031,0.011,0.006,0.0001,0,0.005,0.89,51,0,2,20,1564,1556,1494,62,40,5.42,1
0.422,0.75,0.21,0.01,0.23,0.09,0.037,0.031,0.011,0.006,0.0001,0,0.005,0.89,51,0,2,20,1564,1556,1494,62,40,5.42,1
0.486,1.27,0.31,0.017,0.15,0.07,0.038,0.02,0.011,0.005,0.0001,0,0.005,1.47,52,0,6,26,1551,1532,1486,46,35,2.23,1
0.486,1.27,0.31,0.017,0.15,0.07,0.038,0.02,0.011,0.005,0.0001,0,0.005,1.47,52,0,6,26,1551,1532,1486,46,35,2.2,1
0.161,0.53,0.26,0.004,1.57,1.48,0.262,0.028,0.002,0.005,0.0001,0.004,0.014,1.41,54,0,4,13,1561,1561,1508,53,30,2.21,1
0.161,0.53,0.26,0.004,1.57,1.48,0.262,0.028,0.002,0.005,0.0001,0.004,0.014,1.41,54,0,4,13,1561,1561,1508,53,30,2.37,1
0.415,0.87,0.33,0.001,1.13,0.31,0.162,0.024,0.002,0.083,0.0001,0.001,0.01,1.45,50,0,12,10,1536,1536,1491,45,30,2.3,1
0.415,0.87,0.33,0.001,1.13,0.31,0.162,0.024,0.002,0.083,0.0001,0.001,0.01,1.45,50,0,12,10,1536,1536,1491,45,30,2.37,1
0.427,1.08,0.29,0.011,1.15,0.09,0.191,0.021,0.002,0.021,0.0001,0.001,0.007,1.33,55,0,4,15,1540,1540,1491,49,30,2.13,1
0.427,1.08,0.29,0.011,1.15,0.09,0.191,0.021,0.002,0.021,0.0001,0.001,0.007,1.33,55,0,4,15,1540,1540,1491,49,30,2.31,1
0.417,1.04,0.3,0.012,1.13,0.14,0.18,0.019,0.002,0.006,0.0001,0,0.008,1.22,60,0,2,25,1571,1543,1491,52,28,2.13,1
0.417,1.04,0.3,0.012,1.13,0.14,0.18,0.019,0.002,0.006,0.0001,0,0.008,1.22,60,0,2,25,1571,1543,1491,52,28,2.39,1
0.165,0.53,0.3,0.009,1.57,1.51,0.257,0.024,0.002,0.006,0.0001,0.005,0.013,1.4,80,0,12,13,1560,1560,1508,52,30,2.45,0
0.165,0.53,0.3,0.009,1.57,1.51,0.257,0.024,0.002,0.006,0.0001,0.005,0.013,1.4,80,0,12,13,1560,1560,1508,52,30,2.11,0
0.423,1.06,0.3,0.01,1.17,0.09,0.19,0.025,0.003,0.006,0.0001,0.001,0.007,1.33,55,0,4,17,1542,1542,1491,51,25,2.49,1
0.423,1.06,0.3,0.01,1.17,0.09,0.19,0.025,0.003,0.006,0.0001,0.001,0.007,1.33,55,0,4,17,1542,1542,1491,51,25,2.47,1
0.391,0.8,0.27,0.004,1.04,0.24,0.201,0.005,0.002,0.004,0.0001,0.002,0.007,1.39,56,0,2,27,1544,1590,1544,46,35,2.12,0
0.391,0.8,0.27,0.004,1.04,0.24,0.201,0.005,0.002,0.004,0.0001,0.002,0.007,1.39,56,0,2,27,1544,1589,1544,45,35,2.19,0
0.151,1.14,0.17,0.005,0.16,0.23,0.031,0.026,0.002,0.008,0.0001,0.002,0.004,1.4,53,0,6,5,1565,1565,1513,52,35,2.17,0
0.151,1.14,0.17,0.005,0.16,0.23,0.031,0.026,0.002,0.008,0.0001,0.002,0.004,1.4,53,0,6,5,1565,1565,1513,52,35,2.17,0
0.422,0.81,0.29,0,0.19,0.06,0.07,0.032,0.002,0.025,0.0001,0.001,0.005,1.36,54,0,4,19,1533,1533,1494,39,35,2.32,1
0.422,0.81,0.29,0,0.19,0.06,0.07,0.032,0.002,0.025,0.0001,0.001,0.005,1.36,54,0,4,19,1533,1533,1494,39,35,2.18,1
0.412,0.75,0.23,0.01,0.22,0.17,0.08,0.03,0.01,0.005,0.0001,0.002,0.007,0.9,51,0,2,29,1566,1548,1494,54,40,4.82,1
0.412,0.75,0.23,0.01,0.22,0.17,0.08,0.03,0.01,0.005,0.0001,0.002,0.007,0.9,51,0,2,29,1566,1548,1494,54,40,4.82,1
0.418,0.8,0.27,0.001,0.12,0.07,0.036,0.03,0.001,0.023,0.0001,0.001,0.005,1.35,50,0,4,21,1532,1552,1494,58,30,2.31,1
0.418,0.8,0.27,0.001,0.12,0.07,0.036,0.03,0.001,0.023,0.0001,0.001,0.005,1.35,50,0,4,21,1532,1552,1494,58,30,2.13,1
0.416,0.74,0.21,0.011,0.23,0.13,0.064,0.03,0.011,0.003,0.0001,0.001,0.006,0.94,50,0,9,5,1568,1548,1494,54,49,4.73,0
0.416,0.74,0.21,0.011,0.23,0.13,0.064,0.03,0.011,0.003,0.0001,0.001,0.006,0.94,50,0,9,5,1568,1548,1494,54,49,4.73,0
0.412,0.73,0.24,0.011,0.23,0.08,0.043,0.025,0.011,0.005,0.0001,0.001,0.005,0.89,44,0,5,15,1563,1550,1494,56,33,5.72,1
0.412,0.73,0.24,0.011,0.23,0.08,0.043,0.025,0.011,0.005,0.0001,0.001,0.005,0.89,44,0,5,15,1563,1550,1494,56,33,5.72,1
0.429,0.78,0.23,0.003,0.13,0.1,0.045,0.027,0.002,0.025,0.0001,0.001,0.005,1.29,58,0,9,6,1532,1532,1482,50,30,2.1,1
0.429,0.78,0.23,0.003,0.13,0.1,0.045,0.027,0.002,0.025,0.0001,0.001,0.005,1.29,58,0,9,6,1532,1532,1482,50,30,2.21,1
0.415,0.75,0.23,0.009,0.25,0.09,0.037,0.026,0.011,0.005,0.0001,0.001,0.005,0.86,52,0,12,19,1569,1556,1494,62,39,4.96,1
0.415,0.75,0.23,0.009,0.25,0.09,0.037,0.026,0.011,0.005,0.0001,0.001,0.005,0.86,52,0,12,19,1569,1556,1494,62,39,4.96,1
0.411,0.74,0.22,0.013,0.24,0.12,0.05,0.029,0.011,0.005,0.0001,0.001,0.006,0.9,53,0,9,7,1565,1550,1494,56,32,5.72,1
0.411,0.74,0.22,0.013,0.24,0.12,0.05,0.029,0.011,0.005,0.0001,0.001,0.006,0.9,53,0,9,7,1565,1550,1494,56,32,5.72,1
0.324,1.08,0.3,0.002,1.03,2.05,0.398,0.024,0.002,0.038,0.0002,0.006,0.016,1.45,61,0,12,20,1549,1549,1489,60,30,2.47,0
0.324,1.08,0.3,0.002,1.03,2.05,0.398,0.024,0.002,0.038,0.0002,0.006,0.016,1.45,61,0,12,20,1549,1549,1489,60,30,2.47,0
0.324,1.08,0.3,0.002,1.03,2.05,0.398,0.024,0.002,0.038,0.0002,0.006,0.016,1.45,61,0,12,20,1549,1549,1489,60,30,2.38,0
0.324,1.08,0.3,0.002,1.03,2.05,0.398,0.024,0.002,0.038,0.0002,0.006,0.016,1.45,61,0,12,20,1549,1549,1489,60,30,2.38,0
0.136,0.89,0.29,0.037,1.13,1.57,0.178,0.027,0.002,0.006,0.0002,0.005,0.013,1.36,68,0,3,3,1560,1560,1507,53,35,2.21,1
0.136,0.89,0.29,0.037,1.13,1.57,0.178,0.027,0.002,0.006,0.0002,0.005,0.013,1.36,68,0,3,3,1560,1560,1507,53,35,2.1,1
0.418,0.74,0.23,0.01,0.24,0.18,0.072,0.031,0.011,0.008,0.0001,0.002,0.006,0.88,46,0,12,21,1562,1546,1494,52,35,5.64,1
0.418,0.74,0.23,0.01,0.24,0.18,0.072,0.031,0.011,0.008,0.0001,0.002,0.006,0.88,46,0,12,21,1562,1546,1494,52,35,5.64,1
0.413,0.72,0.21,0.012,0.23,0.15,0.077,0.03,0.011,0.006,0.0001,0.001,0.006,0.92,82,0,3,4,1564,1549,1494,55,35,4.78,1
0.413,0.72,0.21,0.012,0.23,0.15,0.077,0.03,0.011,0.006,0.0001,0.001,0.006,0.92,82,0,3,4,1564,1549,1494,55,35,4.78,1
0.496,1.32,0.23,0.018,0.18,0.12,0.031,0.035,0.002,0.006,0.0001,0.001,0.005,1.36,54,0,10,7,1534,1534,1486,48,30,2.11,1
0.348,0.64,0.24,0.001,0.99,3.24,0.648,0.02,0.002,0.195,0.0002,0.009,0.023,0.77,47,0,12,22,1569,1553,1486,67,38,5.18,1
0.348,0.64,0.24,0.001,0.99,3.24,0.648,0.02,0.002,0.195,0.0002,0.009,0.023,0.77,47,0,12,22,1569,1553,1486,67,38,5.18,1
0.496,1.33,0.23,0.021,0.18,0.06,0.026,0.033,0.001,0.006,0.0001,0,0.003,1.38,58,0,12,24,1538,1538,1486,52,25,2.27,1
0.425,0.74,0.25,0.01,0.23,0.27,0.074,0.027,0.009,0.006,0.0001,0.002,0.006,0.96,48,0,3,5,1560,1554,1494,60,35,5.6,1
0.425,0.74,0.25,0.01,0.23,0.27,0.074,0.027,0.009,0.006,0.0001,0.002,0.006,0.96,48,0,3,5,1560,1554,1494,60,35,5.6,1
0.486,1.34,0.23,0.021,0.17,0.1,0.034,0.033,0.002,0.005,0.0002,0.001,0.004,1.31,63,0,6,4,1541,1541,1488,53,30,2.34,1
0.421,0.79,0.28,0.003,0.12,0.09,0.038,0.03,0.001,0.022,0.0001,0.001,0.005,1.26,52,0,9,10,1539,1539,1494,45,30,2.21,1
0.421,0.79,0.28,0.003,0.12,0.09,0.038,0.03,0.001,0.022,0.0001,0.001,0.005,1.26,52,0,9,10,1539,1539,1494,45,30,2.33,1
0.163,0.53,0.28,0.002,1.6,1.41,0.255,0.028,0.002,0.006,0.0001,0.005,0.026,1.36,62,0,3,6,1576,1565,1508,57,30,2.21,1
0.163,0.53,0.28,0.002,1.6,1.41,0.255,0.028,0.002,0.006,0.0001,0.005,0.026,1.36,62,0,3,6,1576,1565,1508,57,30,2.1,1
0.408,0.76,0.24,0.009,0.24,0.06,0.04,0.029,0.011,0.004,0.0001,0.001,0.005,0.88,52,0,5,20,1540,1510,1487,23,35,2.23,1
0.408,0.76,0.24,0.009,0.24,0.06,0.04,0.029,0.011,0.004,0.0001,0.001,0.005,0.88,52,0,5,4,1585,1545,1510,35,35,2.29,1
0.417,0.8,0.24,0.001,0.12,0.1,0.055,0.024,0.004,0.023,0.0002,0.001,0.005,1.28,52,0,4,28,1532,1532,1494,38,35,2.48,0
0.417,0.8,0.24,0.001,0.12,0.1,0.055,0.024,0.004,0.023,0.0002,0.001,0.005,1.28,52,0,4,28,1532,1532,1494,38,35,2.22,0
0.386,0.94,0.25,0.015,1.11,0.07,0.199,0.024,0.002,0.004,0.0001,0.001,0.006,1.58,54,0,12,25,1548,1548,1498,50,30,2.21,1
0.386,0.94,0.25,0.015,1.11,0.07,0.199,0.024,0.002,0.004,0.0001,0.001,0.006,1.58,54,0,12,25,1548,1548,1498,50,30,2.35,1
0.426,0.8,0.22,0.001,0.12,0.05,0.032,0.027,0.001,0.021,0.0001,0,0.004,1.38,48,12,12,26,1534,1534,1494,40,30,2.15,1
0.426,0.8,0.22,0.001,0.12,0.05,0.032,0.027,0.001,0.021,0.0001,0,0.004,1.38,48,12,12,26,1534,1534,1494,40,30,2.4,1
0.163,0.52,0.28,0.004,0.97,3.43,0.235,0.031,0.002,0.005,0.0002,0.008,0.068,1.36,57,0,9,14,1572,1555,1500,55,30,2.5,1
0.163,0.52,0.28,0.004,0.97,3.43,0.235,0.031,0.002,0.005,0.0002,0.008,0.068,1.36,57,0,9,14,1572,1555,1500,55,30,2.37,1
0.428,0.79,0.24,0.001,0.13,0.08,0.034,0.026,0.001,0.021,0.0001,0,0.005,1.36,49,0,3,2,1540,1540,1494,46,35,2.35,1
0.428,0.79,0.24,0.001,0.13,0.08,0.034,0.026,0.001,0.021,0.0001,0,0.005,1.36,49,0,3,2,1540,1540,1494,46,35,2.29,1
0.432,0.72,0.22,0.008,0.23,0.08,0.036,0.027,0.013,0.007,0.0001,0,0.005,0.88,70,0,5,23,1558,1546,1494,52,35,5.69,1
0.432,0.72,0.22,0.008,0.23,0.08,0.036,0.027,0.013,0.007,0.0001,0,0.005,0.88,70,0,5,23,1558,1546,1494,52,35,5.69,1
0.434,0.73,0.21,0.015,0.23,0.1,0.042,0.028,0.009,0.008,0.0001,0.001,0.005,0.92,72,0,9,16,1559,1538,1494,44,34,5.76,1
0.434,0.73,0.21,0.015,0.23,0.1,0.042,0.028,0.009,0.008,0.0001,0.001,0.005,0.92,72,0,9,16,1559,1538,1494,44,34,5.76,1
0.433,0.84,0.22,0.002,0.11,0.08,0.035,0.023,0.002,0.031,0.0001,0.001,0.005,1.18,54,0,12,29,1533,1533,1493,40,30,2.18,1
0.433,0.84,0.22,0.002,0.11,0.08,0.035,0.023,0.002,0.031,0.0001,0.001,0.005,1.18,54,0,12,29,1533,1533,1493,40,30,2.47,1
0.18,0.92,0.27,0.035,1.04,1.29,0.234,0.03,0.002,0.009,0.0002,0.003,0.028,1.36,76,0,12,30,1560,1560,1507,53,30,2.14,1
0.18,0.92,0.27,0.035,1.04,1.29,0.234,0.03,0.002,0.009,0.0002,0.003,0.028,1.36,76,0,12,30,1560,1560,1507,53,30,2.47,1
0.578,0.76,0.25,0.011,0.25,0.12,0.049,0.029,0.011,0.007,0.0001,0.002,0.006,0.88,52,0,9,17,1547,1536,1482,54,51,4.94,1
0.578,0.76,0.25,0.011,0.25,0.12,0.049,0.029,0.011,0.007,0.0001,0.002,0.006,0.88,52,0,9,17,1547,1536,1482,54,51,4.94,1
0.399,0.94,0.28,0.024,1.11,0.09,0.175,0.026,0.002,0.006,0.0002,0.001,0.006,1.43,65,0,3,12,1538,1538,1493,45,30,2.28,0
0.399,0.94,0.28,0.024,1.11,0.09,0.175,0.026,0.002,0.006,0.0002,0.001,0.006,1.43,65,0,3,12,1538,1538,1493,45,30,2.24,0
0.429,0.72,0.28,0.012,0.23,0.22,0.054,0.021,0.012,0.004,0.0001,0.001,0.007,0.86,66,0,7,6,1560,1540,1494,46,36,4.77,1
0.429,0.72,0.28,0.012,0.23,0.22,0.054,0.021,0.012,0.004,0.0001,0.001,0.007,0.86,66,0,7,6,1560,1540,1494,46,36,4.77,1
0.423,0.72,0.24,0.015,0.24,0.21,0.058,0.032,0.013,0.005,0.0001,0.001,0.008,0.86,49,0,10,2,1568,1551,1494,57,45,4.75,1
0.423,0.72,0.24,0.015,0.24,0.21,0.058,0.032,0.013,0.005,0.0001,0.001,0.008,0.86,49,0,10,2,1568,1551,1494,57,45,4.75,1
0.442,0.8,0.24,0.002,0.12,0.09,0.045,0.026,0.001,0.022,0.0001,0.001,0.005,1.32,49,0,5,20,1533,1533,1494,39,30,2.25,1
0.442,0.8,0.24,0.002,0.12,0.09,0.045,0.026,0.001,0.022,0.0001,0.001,0.005,1.32,49,0,5,4,1533,1533,1494,39,30,2.2,1
0.43,0.79,0.26,0.001,0.13,0.12,0.044,0.031,0.001,0.028,0.0001,0.001,0.006,1.35,52,0,9,17,1553,1530,1494,36,28,2.43,1
0.43,0.79,0.26,0.001,0.13,0.12,0.044,0.031,0.001,0.028,0.0001,0.001,0.006,1.35,52,0,9,17,1553,1530,1494,36,28,2.38,1
0.432,0.75,0.25,0.014,0.24,0.13,0.051,0.031,0.009,0.009,0.0001,0.001,0.006,0.9,52,0,10,3,1569,1539,1494,45,32,6.3,1
0.432,0.75,0.25,0.014,0.24,0.13,0.051,0.031,0.009,0.009,0.0001,0.001,0.006,0.9,52,0,10,3,1569,1539,1494,45,32,6.3,1
0.384,0.96,0.27,0.014,1.16,0.09,0.187,0.029,0.002,0.005,0.0001,0,0.008,1.36,56,0,9,18,1543,1543,1493,50,25,2.38,0
0.384,0.96,0.27,0.014,1.16,0.09,0.187,0.029,0.002,0.005,0.0001,0,0.008,1.36,56,0,9,18,1543,1543,1493,50,25,2.36,0
0.432,0.74,0.23,0.013,0.26,0.11,0.058,0.033,0.011,0.008,0.0001,0.001,0.006,0.89,45,0,9,19,1565,1550,1494,56,33,6.13,1
0.432,0.74,0.23,0.013,0.26,0.11,0.058,0.033,0.011,0.008,0.0001,0.001,0.006,0.89,45,0,9,19,1565,1550,1494,56,33,6.13,1
0.431,0.79,0.28,0.001,0.14,0.07,0.049,0.023,0.002,0.026,0.0001,0.001,0.005,1.36,51,0,3,15,1534,1534,1494,40,30,2.29,1
0.431,0.79,0.28,0.001,0.14,0.07,0.049,0.023,0.002,0.026,0.0001,0.001,0.005,1.36,51,0,3,15,1534,1534,1494,40,30,2.4,1
0.166,0.81,0.27,0.029,1.04,1.25,0.232,0.032,0.002,0.007,0.0002,0.004,0.026,1.41,53,0,9,20,1560,1560,1507,53,30,2.11,1
0.166,0.81,0.27,0.029,1.04,1.25,0.232,0.032,0.002,0.007,0.0002,0.004,0.026,1.41,53,0,9,20,1560,1560,1507,53,30,2.29,1
0.163,0.53,0.3,0.001,1,3.43,0.235,0.032,0.002,0.007,0.0001,0.008,0.071,1.33,53,0,10,6,1540,1510,1487,23,35,2.43,0
0.163,0.53,0.3,0.001,1,3.43,0.235,0.032,0.002,0.007,0.0001,0.008,0.071,1.33,53,0,10,6,1545,1545,1510,35,35,2.33,0
0.442,0.8,0.27,0,0.12,0.08,0.037,0.03,0.002,0.026,0.0001,0,0.005,1.28,55,0,10,7,1536,1536,1494,42,30,2.18,1
0.442,0.8,0.27,0,0.12,0.08,0.037,0.03,0.002,0.026,0.0001,0,0.005,1.28,55,0,10,7,1536,1536,1494,42,30,2.25,1
0.45,0.81,0.27,0.003,0.13,0.08,0.042,0.029,0.002,0.024,0.0001,0.001,0.005,1.26,55,0,3,18,1555,1536,1494,42,20,1.78,1
0.45,0.81,0.27,0.003,0.13,0.08,0.042,0.029,0.002,0.024,0.0001,0.001,0.005,1.26,55,0,3,18,1555,1536,1494,42,20,1.78,1
0.402,0.83,0.29,0.002,1.03,0.22,0.209,0.006,0.002,0.005,0.0001,0.001,0.008,1.44,55,0,9,25,1546,1546,1494,52,30,2.3,0
0.402,0.83,0.29,0.002,1.03,0.22,0.209,0.006,0.002,0.005,0.0001,0.001,0.008,1.44,55,0,9,25,1546,1546,1494,52,30,2.26,0
0.431,0.73,0.24,0.011,0.23,0.06,0.047,0.026,0.009,0.005,0.0002,0.002,0.005,0.92,58,0,11,2,1562,1547,1494,53,36,8.83,1
0.431,0.73,0.24,0.011,0.23,0.06,0.047,0.026,0.009,0.005,0.0002,0.002,0.005,0.92,58,0,11,2,1562,1547,1494,53,36,8.83,1
0.421,0.8,0.29,0.002,0.12,0.08,0.043,0.026,0.002,0.023,0.0001,0.002,0.005,1.4,53,0,7,13,1536,1536,1494,42,30,2.16,1
0.421,0.8,0.29,0.002,0.12,0.08,0.043,0.026,0.002,0.023,0.0001,0.002,0.005,1.4,53,0,7,13,1536,1536,1494,42,30,2.46,1
0.164,0.83,0.31,0.024,1.01,1.47,0.229,0.023,0.002,0.005,0.0002,0.004,0.03,1.37,60,0,5,20,1540,1510,1487,23,35,2.12,1
0.164,0.83,0.31,0.024,1.01,1.47,0.229,0.023,0.002,0.005,0.0002,0.004,0.03,1.37,60,0,5,4,1545,1545,1510,35,35,2.19,1
0.161,0.51,0.32,0.002,0.98,3.4,0.24,0.03,0.002,0.005,0.0002,0.009,0.069,1.38,52,0,11,4,1568,1554,1500,54,30,1.65,1
0.161,0.51,0.32,0.002,0.98,3.4,0.24,0.03,0.002,0.005,0.0002,0.009,0.069,1.38,52,0,11,4,1568,1554,1500,54,30,1.65,1
0.417,0.73,0.29,0.015,0.24,0.21,0.051,0.021,0.013,0.004,0.0001,0.002,0.007,0.88,55,0,10,11,1569,1550,1494,56,39,4.96,1
0.417,0.73,0.29,0.015,0.24,0.21,0.051,0.021,0.013,0.004,0.0001,0.002,0.007,0.88,55,0,10,11,1569,1550,1494,56,39,4.96,1
0.425,0.72,0.29,0.016,0.22,0.13,0.054,0.03,0.013,0.005,0.0001,0.002,0.006,0.93,52,0,11,5,1562,1549,1494,55,32,5.63,1
0.425,0.72,0.29,0.016,0.22,0.13,0.054,0.03,0.013,0.005,0.0001,0.002,0.006,0.93,52,0,11,5,1562,1549,1494,55,32,5.63,1
0.197,1.33,0.32,0.002,1.25,0.1,0.043,0.032,0.003,0.007,0.0001,0,0.007,1.36,94,0,3,23,1503,1540,1503,37,30,2.44,1
0.197,1.33,0.32,0.002,1.25,0.1,0.043,0.032,0.003,0.007,0.0001,0,0.007,1.36,94,0,3,23,1503,1589,1503,86,30,2.21,1
0.443,0.78,0.29,0.003,0.13,0.1,0.048,0.032,0.001,0.021,0.0001,0.001,0.005,1.26,57,0,10,3,1539,1539,1494,45,35,2.3,1
0.443,0.78,0.29,0.003,0.13,0.1,0.048,0.032,0.001,0.021,0.0001,0.001,0.005,1.26,57,0,10,3,1539,1539,1494,45,35,2.32,1
0.423,0.73,0.22,0.01,0.23,0.16,0.074,0.029,0.012,0.005,0.0001,0.002,0.006,0.93,52,0,7,18,1567,1551,1494,57,33,5.68,1
0.423,0.73,0.22,0.01,0.23,0.16,0.074,0.029,0.012,0.005,0.0001,0.002,0.006,0.93,52,0,7,18,1567,1551,1494,57,33,5.68,1
0.434,0.86,0.37,0.002,1.11,0.39,0.21,0.018,0.003,0.073,0.0001,0.002,0.013,1.33,54,0,7,19,1542,1542,1490,52,30,2.34,0
0.434,0.86,0.37,0.002,1.11,0.39,0.21,0.018,0.003,0.073,0.0001,0.002,0.013,1.33,54,0,7,19,1542,1542,1490,52,30,2.34,0
0.434,0.86,0.37,0.002,1.11,0.39,0.21,0.018,0.003,0.073,0.0001,0.002,0.013,1.33,54,0,7,19,1542,1542,1490,52,30,2.32,0
0.434,0.86,0.37,0.002,1.11,0.39,0.21,0.018,0.003,0.073,0.0001,0.002,0.013,1.33,54,0,7,19,1542,1542,1490,52,30,2.32,0
0.32,0.84,0.29,0.002,3.11,0.11,0.405,0.014,0.005,0.007,0.0003,0.001,0.01,0.93,52,15,10,15,1570,1556,1499,57,16,3.97,1
0.32,0.84,0.29,0.002,3.11,0.11,0.405,0.014,0.005,0.007,0.0003,0.001,0.01,0.93,52,15,10,15,1570,1556,1499,57,16,3.97,1
0.155,0.83,0.27,0.024,1.04,1.26,0.234,0.03,0.005,0.006,0.0003,0.004,0.028,1.33,64,0,2,2,1565,1565,1507,58,30,2.35,1
0.155,0.83,0.27,0.024,1.04,1.26,0.234,0.03,0.005,0.006,0.0003,0.004,0.028,1.33,64,0,2,2,1565,1565,1507,58,30,2.1,1
0.375,0.92,0.28,0.02,1.04,0.07,0.164,0.015,0.004,0.004,0.0002,0.001,0.006,1.44,66,0,10,16,1562,1545,1494,51,30,2.5,1
0.375,0.92,0.28,0.02,1.04,0.07,0.164,0.015,0.004,0.004,0.0002,0.001,0.006,1.44,66,0,10,16,1562,1545,1494,51,30,2.11,1
0.162,0.52,0.29,0.004,0.98,3.46,0.234,0.031,0.005,0.004,0.0004,0.009,0.069,1.33,58,0,11,10,1558,1558,1500,58,30,2.16,0
0.162,0.52,0.29,0.004,0.98,3.46,0.234,0.031,0.005,0.004,0.0004,0.009,0.069,1.33,58,0,11,10,1558,1558,1500,58,30,2.49,0
0.418,0.74,0.22,0.009,0.25,0.19,0.048,0.03,0.011,0.005,0.0001,0.001,0.006,0.92,55,0,10,17,1567,1547,1494,53,30,6.01,1
0.418,0.74,0.22,0.009,0.25,0.19,0.048,0.03,0.011,0.005,0.0001,0.001,0.006,0.92,55,0,10,17,1567,1547,1494,53,30,6.01,1
0.41,1.06,0.29,0.009,1.15,0.13,0.188,0.023,0.003,0.006,0.0002,0.001,0.008,1.41,51,0,11,11,1542,1542,1491,51,30,2.17,1
0.41,1.06,0.29,0.009,1.15,0.13,0.188,0.023,0.003,0.006,0.0002,0.001,0.008,1.41,51,0,11,11,1542,1542,1491,51,30,2.3,1
0.432,0.75,0.2,0.008,0.23,0.2,0.045,0.028,0.009,0.003,0.0002,0.002,0.007,0.9,48,0,2,5,1563,1550,1494,56,45,5.81,1
0.432,0.75,0.2,0.008,0.23,0.2,0.045,0.028,0.009,0.003,0.0002,0.002,0.007,0.9,48,0,2,5,1563,1550,1494,56,45,5.81,1
0.395,0.9,0.35,0.022,1.01,0.1,0.153,0.021,0.003,0.006,0.0002,0.001,0.008,1.21,48,0,10,19,1560,1543,1494,49,30,2.49,1
0.395,0.9,0.35,0.022,1.01,0.1,0.153,0.021,0.003,0.006,0.0002,0.001,0.008,1.21,48,0,10,19,1560,1543,1494,49,30,2.24,1
0.166,0.53,0.28,0.009,0.99,3.46,0.234,0.031,0.002,0.004,0.0001,0.007,0.072,1.36,68,0,11,13,1556,1556,1500,56,30,2.42,1
0.166,0.53,0.28,0.009,0.99,3.46,0.234,0.031,0.002,0.004,0.0001,0.007,0.072,1.36,68,0,11,13,1556,1556,1500,56,30,2.39,1
