Repository: Samarth27-09/steel_ingot_defect_detection_using_ML

# Steel Ingot Defect Detection via Machine Learning

This repository implements the full pipeline described in *Data-Driven Approach for Defect Identification in Steel Ingot Casting via Machine Learning*.

## Dataset
- **Location:** `data/Steel.csv`
- **Content:** ~2.3k rows covering 17+ numeric process parameters (alloying elements, temperatures, casting speeds, ladle life, etc.) and a binary `Defect` column indicating defective vs. non-defective ingots.
- **Assumptions:** The dataset is clean (no missing values) and already lives in the `data/` directory. If not, place it there before running the notebook.

File: data/Steel.csv (part 4 of 7)
C,MN,SI,S,CR,NI,MO,AL,TI,V,B,W,CO,H2,N,O2,Ladle_No.,Ladle_Life,LF Chamber Out Temp,Casting Temp,Liquidus Temp,Super-heat,Cast Time,Casting Speed,Defect
0.427,0.75,0.21,0.011,0.22,0.12,0.044,0.033,0.01,0.005,0.0001,0.001,0.006,0.88,50,0,10,20,1569,1555,1494,61,39,4.87,1
0.427,0.75,0.21,0.011,0.22,0.12,0.044,0.033,0.01,0.005,0.0001,0.001,0.006,0.88,50,0,10,20,1569,1555,1494,61,39,4.87,1
0.151,0.53,0.31,0.003,0.96,3.5,0.242,0.026,0.002,0.005,0.0001,0.009,0.075,1.41,53,0,11,14,1555,1555,1500,55,30,2.11,1
0.151,0.53,0.31,0.003,0.96,3.5,0.242,0.026,0.002,0.005,0.0001,0.009,0.075,1.41,53,0,11,14,1555,1555,1500,55,30,2.28,1
0.42,1.05,0.3,0.012,1.16,0.1,0.181,0.022,0.002,0.005,0.0001,0,0.007,1.34,51,0,7,25,1548,1548,1491,57,30,2.26,1
0.42,1.05,0.3,0.012,1.16,0.1,0.181,0.022,0.002,0.005,0.0001,0,0.007,1.34,51,0,7,25,1548,1548,1491,57,30,2.1,1
0.42,0.76,0.21,0.012,0.23,0.09,0.051,0.027,0.007,0.005,0.0001,0.001,0.005,0.93,51,0,4,2,1566,1553,1494,59,38,4.91,1
0.42,0.76,0.21,0.012,0.23,0.09,0.051,0.027,0.007,0.005,0.0001,0.001,0.005,0.93,51,0,4,2,1566,1553,1494,59,38,4.91,1
0.418,0.86,0.37,0.001,1.14,0.31,0.223,0.014,0.002,0.081,0.0001,0.001,0.01,1.4,55,0,2,10,1542,1542,1490,52,30,2.35,1
0.418,0.86,0.37,0.001,1.14,0.31,0.223,0.014,0.002,0.081,0.0001,0.001,0.01,1.4,55,0,2,10,1542,1542,1490,52,30,2.13,1
0.16,0.51,0.3,0.003,0.96,3.41,0.236,0.026,0.002,0.004,0.0001,0.041,0.073,1.36,74,0,7,28,1552,1552,1500,52,30,2.16,1
0.16,0.51,0.3,0.003,0.96,3.41,0.236,0.026,0.002,0.004,0.0001,0.041,0.073,1.36,74,0,7,28,1552,1552,1500,52,30,2.37,1
0.42,0.73,0.26,0.019,0.24,0.12,0.045,0.027,0.013,0.004,0.0001,0.001,0.005,0.92,56,0,2,11,1560,1551,1494,57,42,4.61,1
0.42,0.73,0.26,0.019,0.24,0.12,0.045,0.027,0.013,0.004,0.0001,0.001,0.005,0.92,56,0,2,11,1560,1551,1494,57,42,4.61,1
0.414,0.71,0.27,0.009,0.22,0.1,0.037,0.023,0.008,0.005,0.0001,0,0.005,0.89,55,0,2,12,1562,1551,1494,57,39,4.93,1
0.414,0.71,0.27,0.009,0.22,0.1,0.037,0.023,0.008,0.005,0.0001,0,0.005,0.89,55,0,2,12,1562,1551,1494,57,39,4.93,1
0.409,0.94,0.3,0.017,1.04,0.11,0.16,0.021,0.002,0.007,0.0001,0.001,0.007,1.4,50,0,4,5,1556,1543,1494,49,28,1.68,1
0.409,0.94,0.3,0.017,1.04,0.11,0.16,0.021,0.002,0.007,0.0001,0.001,0.007,1.4,50,0,4,5,1556,1543,1494,49,28,1.68,1
0.416,0.77,0.24,0.011,0.23,0.12,0.054,0.028,0.011,0.009,0.0001,0.001,0.006,0.95,52,0,11,19,1559,1543,1494,49,36,4.78,1
0.416,0.77,0.24,0.011,0.23,0.12,0.054,0.028,0.011,0.009,0.0001,0.001,0.006,0.95,52,0,11,19,1559,1543,1494,49,36,4.78,1
0.393,0.82,0.28,0.006,1.03,0.22,0.202,0.009,0.002,0.006,0.0001,0.002,0.009,1.43,60,0,10,27,1544,1544,1494,50,40,2.2,0
0.393,0.82,0.28,0.006,1.03,0.22,0.202,0.009,0.002,0.006,0.0001,0.002,0.009,1.43,60,0,10,27,1544,1544,1494,50,40,2.46,0
0.169,0.5,0.27,0.002,0.96,3.46,0.225,0.032,0.002,0.005,0.0001,0.009,0.075,1.36,52,0,2,14,1553,1553,1500,53,35,2.11,1
0.169,0.5,0.27,0.002,0.96,3.46,0.225,0.032,0.002,0.005,0.0001,0.009,0.075,1.36,52,0,2,14,1553,1553,1500,53,35,2.24,1
0.421,0.75,0.19,0.01,0.23,0.17,0.029,0.029,0.008,0.005,0.0001,0.002,0.007,0.86,49,0,11,20,1563,1551,1494,57,37,4.61,1
0.421,0.75,0.19,0.01,0.23,0.17,0.029,0.029,0.008,0.005,0.0001,0.002,0.007,0.86,49,0,11,20,1563,1551,1494,57,37,4.61,1
0.199,0.51,0.49,0.007,12.66,0.17,0.049,0.023,0,0.024,0.0002,0.011,0.023,1.6,354,0,11,21,1572,1548,1487,61,30,1.53,1
0.199,0.51,0.49,0.007,12.66,0.17,0.049,0.023,0,0.024,0.0002,0.011,0.023,1.6,354,0,11,21,1572,1548,1487,61,30,1.53,1
0.189,0.48,0.34,0.004,13.11,0.25,0.07,0.017,0.001,0.021,0.0002,0.011,0.022,1.71,446,0,11,22,1550,1550,1487,63,35,2.19,1
0.189,0.48,0.34,0.004,13.11,0.25,0.07,0.017,0.001,0.021,0.0002,0.011,0.022,1.71,446,0,11,22,1550,1550,1487,63,35,2.23,1
0.401,0.91,0.3,0.02,1.08,0.14,0.158,0.022,0.001,0.004,0.0002,0.001,0.007,1.33,61,0,11,23,1554,1546,1494,52,50,2.46,1
0.401,0.91,0.3,0.02,1.08,0.14,0.158,0.022,0.001,0.004,0.0002,0.001,0.007,1.33,61,0,11,23,1554,1546,1494,52,35,2.1,1
0.423,0.74,0.21,0.012,0.22,0.29,0.08,0.029,0.01,0.01,0.0001,0.002,0.009,0.88,50,0,2,17,1566,1554,1494,60,31,5.23,1
0.423,0.74,0.21,0.012,0.22,0.29,0.08,0.029,0.01,0.01,0.0001,0.002,0.009,0.88,50,0,2,17,1566,1554,1494,60,31,5.23,1
0.416,0.72,0.23,0.009,0.23,0.11,0.056,0.024,0.007,0.005,0.0001,0.002,0.005,0.93,50,0,4,10,1562,1551,1494,57,40,4.81,1
0.416,0.72,0.23,0.009,0.23,0.11,0.056,0.024,0.007,0.005,0.0001,0.002,0.005,0.93,50,0,4,10,1562,1551,1494,57,40,4.81,1
0.435,0.71,0.23,0,1.16,0.12,0.049,0.027,0.002,0.004,0.0001,0,0.008,1.36,49,0,2,18,1541,1541,1491,50,35,2.1,1
0.435,0.71,0.23,0,1.16,0.12,0.049,0.027,0.002,0.004,0.0001,0,0.008,1.36,49,0,2,18,1541,1541,1491,50,35,2.19,1
0.413,0.93,0.32,0.018,1.02,0.1,0.161,0.017,0.002,0.004,0.0002,0,0.007,1.42,50,0,2,19,1561,1542,1494,48,30,1.65,1
0.413,0.93,0.32,0.018,1.02,0.1,0.161,0.017,0.002,0.004,0.0002,0,0.007,1.42,50,0,2,19,1561,1542,1494,48,30,1.65,1
0.387,0.88,0.26,0.023,1.01,0.2,0.157,0.015,0.001,0.004,0.0002,0,0.009,1.47,56,0,11,28,1559,1545,1494,51,31,2.35,1
0.387,0.88,0.26,0.023,1.01,0.2,0.157,0.015,0.001,0.004,0.0002,0,0.009,1.47,56,0,11,28,1559,1545,1494,51,31,2.38,1
0.425,0.74,0.22,0.013,0.23,0.27,0.078,0.026,0.01,0.004,0.0001,0.002,0.006,0.91,50,0,11,25,1570,1552,1494,58,44,5.23,1
0.425,0.74,0.22,0.013,0.23,0.27,0.078,0.026,0.01,0.004,0.0001,0.002,0.006,0.91,50,0,11,25,1570,1552,1494,58,44,5.23,1
0.391,0.9,0.31,0.014,1.01,0.08,0.157,0.015,0.003,0.004,0.0001,0,0.006,1.41,50,0,9,5,1540,1540,1491,49,35,2.34,1
0.391,0.9,0.31,0.014,1.01,0.08,0.157,0.015,0.003,0.004,0.0001,0,0.006,1.41,50,0,9,5,1540,1540,1491,49,35,2.19,1
0.399,0.91,0.35,0.015,1.01,0.13,0.161,0.017,0.002,0.005,0.0001,0.001,0.007,1.46,52,0,9,19,1555,1538,1494,44,29,2.33,1
0.399,0.91,0.35,0.015,1.01,0.13,0.161,0.017,0.002,0.005,0.0001,0.001,0.007,1.46,52,0,9,19,1555,1538,1494,44,29,2.44,1
0.428,0.73,0.21,0.012,0.21,0.08,0.037,0.023,0.01,0.004,0.0001,0,0.004,0.88,66,0,12,8,1564,1548,1494,54,35,6,1
0.428,0.73,0.21,0.012,0.21,0.08,0.037,0.023,0.01,0.004,0.0001,0,0.004,0.88,66,0,12,8,1564,1548,1494,54,35,6,1
0.39,0.93,0.27,0.015,1.02,0.22,0.158,0.02,0.002,0.006,0.0002,0.002,0.007,1.36,59,0,5,30,1558,1546,1494,57,30,2.42,0
0.39,0.93,0.27,0.015,1.02,0.22,0.158,0.02,0.002,0.006,0.0002,0.002,0.007,1.36,59,0,5,30,1558,1546,1494,57,30,2.34,0
0.424,0.72,0.24,0.011,0.22,0.07,0.031,0.024,0.01,0.004,0.0001,0,0.004,0.86,52,0,4,12,1563,1548,1494,54,43,4.7,1
0.424,0.72,0.24,0.011,0.22,0.07,0.031,0.024,0.01,0.004,0.0001,0,0.004,0.86,52,0,4,12,1563,1548,1494,54,43,4.7,1
0.397,0.97,0.34,0.024,0.99,0.07,0.152,0.019,0.002,0.004,0.0002,0,0.005,1.42,58,0,7,3,1547,1547,1494,53,30,2.14,1
0.397,0.97,0.34,0.024,0.99,0.07,0.152,0.019,0.002,0.004,0.0002,0,0.005,1.42,58,0,7,3,1547,1547,1494,53,30,2.2,1
0.149,0.52,0.25,0.005,1.57,1.41,0.264,0.021,0.002,0.004,0.0001,0.004,0.028,1.32,52,0,12,9,1557,1557,1508,49,30,2.15,1
0.149,0.52,0.25,0.005,1.57,1.41,0.264,0.021,0.002,0.004,0.0001,0.004,0.028,1.32,52,0,12,9,1557,1557,1508,49,30,2.5,1
0.383,0.95,0.27,0.021,1.02,0.09,0.149,0.023,0.002,0.006,0.0002,0.002,0.007,1.42,56,0,9,29,1560,1534,1494,40,30,2.12,1
0.383,0.95,0.27,0.021,1.02,0.09,0.149,0.023,0.002,0.006,0.0002,0.002,0.007,1.42,56,0,9,29,1560,1534,1494,40,30,2.43,1
0.4,0.91,0.34,0.011,1.01,0.08,0.154,0.02,0.003,0.005,0.0002,0.002,0.006,1.32,60,0,6,15,1546,1546,1494,52,30,2.3,1
0.4,0.91,0.34,0.011,1.01,0.08,0.154,0.02,0.003,0.005,0.0002,0.002,0.006,1.32,60,0,6,15,1546,1546,1494,52,30,2.16,1
0.162,0.53,0.25,0.007,0.97,3.4,0.233,0.033,0.002,0.005,0.0002,0.009,0.072,1.39,52,0,5,7,1554,1554,1500,54,35,2.38,1
0.162,0.53,0.25,0.007,0.97,3.4,0.233,0.033,0.002,0.005,0.0002,0.009,0.072,1.39,52,0,5,7,1554,1554,1500,54,35,2.14,1
0.395,0.91,0.34,0.022,1.02,0.2,0.155,0.023,0.002,0.004,0.0002,0.001,0.008,1.38,85,0,6,16,1558,1545,1494,51,31,2.27,1
0.395,0.91,0.34,0.022,1.02,0.2,0.155,0.023,0.002,0.004,0.0002,0.001,0.008,1.38,85,0,6,16,1558,1545,1494,51,31,2.44,1
0.421,0.74,0.23,0.01,0.24,0.3,0.068,0.027,0.011,0.005,0.0001,0.001,0.009,0.88,51,0,12,10,1565,1551,1494,57,42,4.96,1
0.421,0.74,0.23,0.01,0.24,0.3,0.068,0.027,0.011,0.005,0.0001,0.001,0.009,0.88,51,0,12,10,1565,1551,1494,57,42,4.96,1
0.384,0.94,0.28,0.021,1.03,0.16,0.156,0.021,0.002,0.005,0.0001,0.002,0.008,1.41,56,0,3,15,1562,1545,1491,51,30,2.15,1
0.384,0.94,0.28,0.021,1.03,0.16,0.156,0.021,0.002,0.005,0.0001,0.002,0.008,1.41,56,0,3,15,1562,1545,1491,51,30,2.25,1
0.415,0.77,0.23,0.015,0.23,0.13,0.059,0.023,0.01,0.004,0.0001,0.002,0.006,0.88,55,0,5,18,1563,1543,1494,49,35,6.43,1
0.415,0.77,0.23,0.015,0.23,0.13,0.059,0.023,0.01,0.004,0.0001,0.002,0.006,0.88,55,0,5,18,1563,1543,1494,49,35,6.43,1
0.407,0.95,0.31,0.023,1.04,0.06,0.156,0.018,0.002,0.006,0.0002,0.001,0.006,1.43,49,0,3,17,1545,1545,1494,51,30,2.31,1
0.407,0.95,0.31,0.023,1.04,0.06,0.156,0.018,0.002,0.006,0.0002,0.001,0.006,1.43,49,0,3,17,1545,1545,1494,51,30,2.34,1
0.477,1.29,0.31,0.02,0.17,0.08,0.03,0.015,0.016,0.006,0.0001,0,0.005,1.39,55,0,5,9,1538,1538,1488,50,30,2.16,1
0.477,1.29,0.31,0.02,0.17,0.08,0.03,0.015,0.016,0.006,0.0001,0,0.005,1.39,55,0,5,9,1538,1538,1488,50,30,2.46,1
0.414,0.93,0.31,0.022,1.03,0.09,0.167,0.027,0.002,0.005,0.0002,0.001,0.006,1.36,62,0,7,17,1556,1546,1494,52,30,2.38,1
0.414,0.93,0.31,0.022,1.03,0.09,0.167,0.027,0.002,0.005,0.0002,0.001,0.006,1.36,62,0,7,17,1556,1546,1494,52,30,2.23,1
0.478,1.3,0.29,0.018,0.17,0.11,0.03,0.014,0.011,0.006,0.0001,0,0.005,1.46,54,0,2,24,1535,1535,1488,47,30,2.21,1
0.478,1.3,0.29,0.018,0.17,0.11,0.03,0.014,0.011,0.006,0.0001,0,0.005,1.46,54,0,2,24,1535,1535,1488,47,30,2.38,1
0.401,0.92,0.33,0.019,1.01,0.11,0.16,0.023,0.002,0.005,0.0002,0.003,0.007,1.4,62,0,6,23,1544,1544,1494,50,30,2.45,1
0.401,0.92,0.33,0.019,1.01,0.11,0.16,0.023,0.002,0.005,0.0002,0.003,0.007,1.4,62,0,6,23,1544,1544,1494,50,30,2.5,1
0.443,1.46,0.65,0.027,0.22,0.08,0.024,0.016,0.013,0.147,0.0002,0,0.005,1.38,144,0,5,20,1540,1510,1487,23,35,2.24,1
0.443,1.46,0.65,0.027,0.22,0.08,0.024,0.016,0.013,0.147,0.0002,0,0.005,1.38,144,0,5,4,1545,1545,1510,35,35,2.25,1
0.389,0.96,0.29,0.021,1.02,0.08,0.165,0.018,0.002,0.006,0.0002,0.002,0.007,1.45,50,0,3,21,1560,1541,1494,47,30,1.72,1
0.389,0.96,0.29,0.021,1.02,0.08,0.165,0.018,0.002,0.006,0.0002,0.002,0.007,1.45,50,0,3,21,1560,1541,1494,47,30,1.72,1
0.16,0.51,0.22,0.015,1.58,1.43,0.259,0.024,0.002,0.004,0.0001,0.004,0.034,1.4,64,0,12,13,1559,1559,1508,51,30,2.25,1
0.16,0.51,0.22,0.015,1.58,1.43,0.259,0.024,0.002,0.004,0.0001,0.004,0.034,1.4,64,0,12,13,1559,1559,1508,51,30,2.49,1
0.414,0.93,0.3,0.019,1.04,0.07,0.16,0.025,0.003,0.005,0.0001,0.002,0.006,1.39,54,0,2,8,1557,1543,1494,49,23,2.31,1
0.414,0.93,0.3,0.019,1.04,0.07,0.16,0.025,0.003,0.005,0.0001,0.002,0.006,1.39,54,0,2,8,1557,1543,1494,49,23,2.17,1
0.237,1.39,0.49,0.006,0.19,0.09,0.031,0.03,0.013,0.007,0.0001,0.001,0.005,0.78,53,0,4,18,1593,1565,1504,61,40,4.79,1
0.237,1.39,0.49,0.006,0.19,0.09,0.031,0.03,0.013,0.007,0.0001,0.001,0.005,0.78,53,0,4,18,1593,1565,1504,61,40,4.79,1
0.4,0.96,0.31,0.016,1.05,0.08,0.156,0.023,0.002,0.006,0.0002,0.003,0.007,1.28,51,0,5,4,1545,1545,1494,51,30,2.39,1
0.406,1.07,0.28,0.015,1.16,0.08,0.162,0.016,0.002,0.006,0.0001,0.001,0.006,1.33,55,0,2,26,1543,1543,1491,52,30,2.39,1
0.406,1.07,0.28,0.015,1.16,0.08,0.162,0.016,0.002,0.006,0.0001,0.001,0.006,1.33,55,0,2,26,1543,1543,1491,52,30,2.44,1
0.403,0.95,0.33,0.017,1.04,0.08,0.163,0.018,0.002,0.005,0.0001,0.001,0.005,1.36,63,0,11,23,1542,1542,1494,48,30,2.12,1
0.423,0.74,0.21,0.011,0.25,0.07,0.03,0.028,0.01,0.005,0.0001,0.001,0.004,0.9,52,0,4,19,1567,1549,1494,55,40,5.22,1
0.423,0.74,0.21,0.011,0.25,0.07,0.03,0.028,0.01,0.005,0.0001,0.001,0.004,0.9,52,0,4,19,1567,1549,1494,55,40,5.22,1
0.397,0.95,0.33,0.021,1.02,0.07,0.167,0.022,0.002,0.004,0.0001,0.001,0.006,1.45,62,0,10,2,1569,1545,1494,51,30,1.65,0
0.157,0.51,0.25,0.008,0.95,3.49,0.23,0.026,0.002,0.005,0.0002,0.009,0.073,1.36,52,0,9,3,1500,1550,1500,50,35,2.26,0
0.157,0.51,0.25,0.008,0.95,3.49,0.23,0.026,0.002,0.005,0.0002,0.009,0.073,1.36,52,0,9,3,1500,1550,1500,50,35,2.14,0
0.396,0.93,0.32,0.019,1,0.1,0.158,0.024,0.002,0.005,0.0001,0.002,0.006,1.46,59,0,9,14,1540,1540,1494,46,25,2.34,1
0.42,0.75,0.21,0.01,0.22,0.16,0.029,0.026,0.011,0.01,0.0001,0.001,0.006,0.88,56,0,4,20,1605,1503,1494,9,52,3.88,1
0.42,0.75,0.21,0.01,0.22,0.16,0.029,0.026,0.011,0.01,0.0001,0.001,0.006,0.88,56,0,4,20,1605,1605,1494,111,52,3.88,1
0.384,0.9,0.3,0.019,1,0.18,0.164,0.024,0.002,0.005,0.0001,0.001,0.007,1.3,67,0,12,25,1545,1545,1494,51,30,2.35,0
0.417,0.78,0.25,0.02,0.23,0.13,0.032,0.023,0.011,0.005,0.0001,0.001,0.005,0.94,52,0,9,4,1609,1503,1494,9,26,4.77,1
0.417,0.78,0.25,0.02,0.23,0.13,0.032,0.023,0.011,0.005,0.0001,0.001,0.005,0.94,52,0,9,4,1609,1609,1494,115,26,4.77,1
0.394,0.91,0.34,0.021,1,0.12,0.16,0.029,0.003,0.007,0.0002,0.001,0.005,1.41,50,0,3,19,1542,1542,1494,48,30,2.28,1
0.426,1.06,0.32,0.011,1.13,0.11,0.166,0.025,0.002,0.005,0.0002,0.001,0.008,1.44,63,0,12,15,1540,1540,1491,49,30,2.17,0
0.426,1.06,0.32,0.011,1.13,0.11,0.166,0.025,0.002,0.005,0.0002,0.001,0.008,1.44,63,0,12,15,1540,1540,1491,49,30,2.17,0
0.426,1.06,0.32,0.011,1.13,0.11,0.166,0.025,0.002,0.005,0.0002,0.001,0.008,1.44,63,0,12,15,1540,1540,1491,49,30,2.41,0
0.426,1.06,0.32,0.011,1.13,0.11,0.166,0.025,0.002,0.005,0.0002,0.001,0.008,1.44,63,0,12,15,1540,1540,1491,49,30,2.41,0
0.387,0.91,0.31,0.02,1.02,0.09,0.164,0.017,0.002,0.005,0.0001,0.001,0.005,1.38,52,0,4,27,1548,1548,1494,54,30,2.34,0
0.396,0.92,0.33,0.017,1.02,0.06,0.153,0.02,0.003,0.005,0.0001,0,0.005,1.34,55,0,4,11,1550,1550,1494,56,25,2.49,1
0.421,0.76,0.24,0.012,0.25,0.05,0.024,0.026,0.013,0.005,0.0001,0.001,0.004,0.88,50,0,12,16,1566,1547,1494,53,37,4.57,1
0.421,0.76,0.24,0.012,0.25,0.05,0.024,0.026,0.013,0.005,0.0001,0.001,0.004,0.88,50,0,12,16,1566,1547,1494,53,37,4.57,1
0.394,0.92,0.33,0.017,1.02,0.13,0.159,0.031,0.002,0.004,0.0001,0.001,0.006,1.34,62,0,3,24,1550,1550,1494,56,30,2.21,1
0.437,0.73,0.26,0.011,0.23,0.1,0.026,0.02,0.012,0.004,0.0001,0.002,0.005,0.86,52,0,9,6,1566,1550,1494,56,35,4.71,1
0.437,0.73,0.26,0.011,0.23,0.1,0.026,0.02,0.012,0.004,0.0001,0.002,0.005,0.86,52,0,9,6,1566,1550,1494,56,35,4.71,1
0.389,0.94,0.3,0.016,1.02,0.08,0.157,0.022,0.002,0.005,0.0001,0.001,0.005,1.35,63,0,3,29,1552,1552,1494,58,30,2.45,1
0.15,0.9,0.32,0.027,1.12,1.52,0.132,0.027,0.002,0.005,0.0002,0.005,0.037,1.28,55,0,12,7,1559,1559,1507,50,30,2.13,1
0.15,0.9,0.32,0.027,1.12,1.52,0.132,0.027,0.002,0.005,0.0002,0.005,0.037,1.28,55,0,12,7,1559,1559,1507,50,30,2.12,1
0.384,0.92,0.31,0.01,1.02,0.11,0.165,0.019,0.002,0.004,0.0001,0,0.005,1.38,61,0,4,24,1549,1549,1495,54,35,2.17,0
0.421,0.73,0.2,0.014,0.22,0.2,0.052,0.023,0.008,0.004,0.0001,0.001,0.007,0.9,50,0,9,17,1562,1551,1494,57,37,5.12,1
0.421,0.73,0.2,0.014,0.22,0.2,0.052,0.023,0.008,0.004,0.0001,0.001,0.007,0.9,50,0,9,17,1562,1551,1494,57,37,5.12,1
0.394,0.92,0.35,0.012,1.01,0.16,0.164,0.021,0.002,0.006,0.0002,0.001,0.006,1.44,84,0,4,25,1550,1547,1494,53,40,2.1,1
0.4,1.06,0.28,0.01,1.15,0.19,0.163,0.02,0.002,0.005,0.0001,0,0.009,1.47,63,0,12,18,1541,1541,1491,50,30,2.23,1
0.4,1.06,0.28,0.01,1.15,0.19,0.163,0.02,0.002,0.005,0.0001,0,0.009,1.47,63,0,12,18,1541,1541,1491,50,30,2.17,1
0.404,0.92,0.31,0.017,1.01,0.13,0.152,0.015,0.002,0.006,0.0001,0.001,0.006,1.33,61,0,2,23,1545,1545,1494,51,30,2.24,1
0.165,0.52,0.29,0.004,0.98,3.55,0.243,0.034,0.002,0.006,0.0002,0.01,0.079,1.4,69,0,4,24,1552,1552,1500,52,35,2.45,1
0.165,0.52,0.29,0.004,0.98,3.55,0.243,0.034,0.002,0.006,0.0002,0.01,0.079,1.4,69,0,4,24,1552,1552,1500,52,35,2.33,1
0.415,0.76,0.25,0.014,0.24,0.13,0.033,0.028,0.011,0.005,0.0001,0.001,0.005,0.95,52,0,5,17,1566,1550,1494,56,34,5.77,1
0.415,0.76,0.25,0.014,0.24,0.13,0.033,0.028,0.011,0.005,0.0001,0.001,0.005,0.95,52,0,5,17,1566,1550,1494,56,34,5.77,1
0.416,0.74,0.24,0.011,0.24,0.13,0.036,0.024,0.006,0.003,0.0001,0.001,0.005,0.97,58,0,10,2,1569,1551,1494,57,40,4.74,1
0.416,0.74,0.24,0.011,0.24,0.13,0.036,0.024,0.006,0.003,0.0001,0.001,0.005,0.97,58,0,10,2,1569,1551,1494,57,40,4.74,1
0.451,1.28,0.28,0.021,0.16,0.08,0.037,0.011,0.018,0.006,0.0003,0.001,0.006,1.39,50,0,12,20,1540,1600,1540,60,35,2.13,1
0.451,1.28,0.28,0.021,0.16,0.08,0.037,0.011,0.018,0.006,0.0003,0.001,0.006,1.39,50,0,12,20,1540,1550,1507,43,35,2.32,1
0.402,0.75,0.24,0.001,1.12,0.26,0.269,0.027,0.002,0.004,0.0001,0.002,0.009,0.86,52,0,5,19,1565,1553,1492,61,42,5.74,1
0.402,0.75,0.24,0.001,1.12,0.26,0.269,0.027,0.002,0.004,0.0001,0.002,0.009,0.86,52,0,5,19,1565,1553,1492,61,42,5.74,1
0.154,0.52,0.27,0.002,0.99,3.44,0.221,0.025,0.002,0.005,0.0002,0.008,0.061,1.3,65,0,9,11,1555,1555,1500,55,30,2.26,1
0.154,0.52,0.27,0.002,0.99,3.44,0.221,0.025,0.002,0.005,0.0002,0.008,0.061,1.3,65,0,9,11,1555,1555,1500,55,30,2.12,1
0.422,0.77,0.25,0,1.19,0.09,0.269,0.027,0.002,0.004,0.0001,0.001,0.007,0.88,56,0,10,5,1565,1550,1493,57,32,5.03,1
0.422,0.77,0.25,0,1.19,0.09,0.269,0.027,0.002,0.004,0.0001,0.001,0.007,0.88,56,0,10,5,1565,1550,1493,57,32,5.03,1
0.403,0.79,0.26,0,1.15,0.15,0.267,0.029,0.002,0.009,0.0001,0.001,0.009,0.84,54,0,9,13,1569,1552,1493,59,37,5.01,1
0.403,0.79,0.26,0,1.15,0.15,0.267,0.029,0.002,0.009,0.0001,0.001,0.009,0.84,54,0,9,13,1569,1552,1493,59,37,5.01,1
0.469,1.27,0.28,0.02,0.18,0.09,0.057,0.015,0.008,0.005,0.0001,0,0.005,1.34,63,0,12,24,1545,1529,1488,41,28,2.41,1
0.469,1.27,0.28,0.02,0.18,0.09,0.057,0.015,0.008,0.005,0.0001,0,0.005,1.34,63,0,12,24,1545,1529,1488,41,28,2.5,1
0.16,0.52,0.28,0.008,0.99,3.41,0.235,0.022,0.002,0.005,0.0001,0.008,0.066,1.43,58,0,4,25,1557,1557,1500,57,35,2.25,0
0.16,0.52,0.28,0.008,0.99,3.41,0.235,0.022,0.002,0.005,0.0001,0.008,0.066,1.43,58,0,4,25,1557,1557,1500,57,35,2.26,0
0.394,0.8,0.24,0.001,1.01,0.45,0.204,0.009,0.002,0.006,0.0001,0.001,0.013,1.45,50,0,10,7,1540,1600,1540,60,30,2.4,0
0.394,0.8,0.24,0.001,1.01,0.45,0.204,0.009,0.002,0.006,0.0001,0.001,0.013,1.45,50,0,10,7,1540,1550,1507,43,30,2.49,0
0.308,0.31,0.12,0.004,1.45,3.04,0.544,0.018,0.002,0.116,0.0001,0.008,0.026,0.86,52,0,10,8,1563,1543,1491,52,35,5.06,1
0.308,0.31,0.12,0.004,1.45,3.04,0.544,0.018,0.002,0.116,0.0001,0.008,0.026,0.86,52,0,10,8,1563,1543,1491,52,35,5.06,1
0.314,0.32,0.15,0.001,1.43,3.07,0.556,0.011,0.002,0.115,0.0002,0.008,0.029,0.88,56,0,10,9,1561,1534,1491,43,34,4.77,1
0.314,0.32,0.15,0.001,1.43,3.07,0.556,0.011,0.002,0.115,0.0002,0.008,0.029,0.88,56,0,10,9,1561,1534,1491,43,34,4.77,1
0.43,1.07,0.3,0.013,1.12,0.09,0.2,0.032,0.002,0.007,0.0001,0,0.006,1.33,65,0,9,16,1577,1541,1491,50,28,2.24,1
0.43,1.07,0.3,0.013,1.12,0.09,0.2,0.032,0.002,0.007,0.0001,0,0.006,1.33,65,0,9,16,1577,1541,1491,50,28,2.17,1
0.317,0.31,0.12,0.001,1.43,3.06,0.547,0.014,0.001,0.112,0.0002,0.008,0.022,0.86,71,0,10,10,1564,1548,1491,57,34,4.71,1
0.317,0.31,0.12,0.001,1.43,3.06,0.547,0.014,0.001,0.112,0.0002,0.008,0.022,0.86,71,0,10,10,1564,1548,1491,57,34,4.71,1
0.4,0.82,0.28,0.012,1.03,0.21,0.202,0.009,0.002,0.005,0.0001,0,0.005,1.48,90,0,9,22,1545,1545,1494,51,30,2.12,0
0.316,0.33,0.11,0.002,1.44,3.02,0.54,0.01,0.002,0.117,0.0001,0.008,0.023,0.9,59,0,6,2,1565,1551,1491,60,35,4.77,1
0.316,0.33,0.11,0.002,1.44,3.02,0.54,0.01,0.002,0.117,0.0001,0.008,0.023,0.9,59,0,6,2,1565,1551,1491,60,35,4.77,1
0.151,0.52,0.25,0.003,0.95,3.55,0.231,0.026,0.002,0.004,0.0001,0.008,0.071,1.32,49,0,5,20,1559,1559,1500,59,30,2.49,1
0.151,0.52,0.25,0.003,0.95,3.55,0.231,0.026,0.002,0.004,0.0001,0.008,0.071,1.32,49,0,5,4,1559,1559,1500,59,30,2.1,1
0.443,0.76,0.28,0.002,1.13,0.25,0.265,0.028,0.002,0.005,0.0001,0,0.008,0.86,57,0,6,3,1564,1545,1494,57,43,5.82,1
0.443,0.76,0.28,0.002,1.13,0.25,0.265,0.028,0.002,0.005,0.0001,0,0.008,0.86,57,0,6,3,1564,1545,1494,57,43,5.82,1
0.321,0.33,0.12,0.002,1.37,3.05,0.543,0.015,0.002,0.123,0.0001,0.008,0.022,0.86,55,0,10,13,1570,1548,1491,57,35,4.59,1
0.321,0.33,0.12,0.002,1.37,3.05,0.543,0.015,0.002,0.123,0.0001,0.008,0.022,0.86,55,0,10,13,1570,1548,1491,57,35,4.59,1
0.155,0.51,0.31,0.003,1.05,3.42,0.236,0.03,0.002,0.005,0.0001,0.009,0.07,1.42,54,0,5,28,1555,1555,1500,55,30,2.12,0
0.155,0.51,0.31,0.003,1.05,3.42,0.236,0.03,0.002,0.005,0.0001,0.009,0.07,1.42,54,0,5,28,1555,1555,1500,55,30,2.27,0
0.41,0.72,0.24,0.002,1.14,0.08,0.17,0.023,0.002,0.005,0.0001,0.002,0.007,1.29,54,0,7,23,1542,1542,1494,48,30,2.12,0
0.41,0.72,0.24,0.002,1.14,0.08,0.17,0.023,0.002,0.005,0.0001,0.002,0.007,1.29,54,0,7,23,1542,1542,1494,48,30,2.2,0
0.302,0.35,0.07,0.002,1.45,3.01,0.542,0.014,0.001,0.117,0.0001,0.008,0.024,0.87,51,0,6,5,1564,1548,1491,57,35,4.64,1
0.302,0.35,0.07,0.002,1.45,3.01,0.542,0.014,0.001,0.117,0.0001,0.008,0.024,0.87,51,0,6,5,1564,1548,1491,57,35,4.64,1
0.412,0.73,0.22,0.001,1.13,0.07,0.164,0.024,0.002,0.005,0.0002,0.002,0.007,1.33,61,0,3,25,1560,1540,1494,46,30,1.56,0
0.412,0.73,0.22,0.001,1.13,0.07,0.164,0.024,0.002,0.005,0.0002,0.002,0.007,1.33,61,0,3,25,1560,1540,1494,46,30,1.56,0
0.314,0.34,0.09,0.003,1.43,3.05,0.543,0.008,0.001,0.114,0.0001,0.008,0.023,0.86,52,0,6,6,1564,1546,1491,55,35,4.74,1
0.314,0.34,0.09,0.003,1.43,3.05,0.543,0.008,0.001,0.114,0.0001,0.008,0.023,0.86,52,0,6,6,1564,1546,1491,55,35,4.74,1
0.276,0.63,0.25,0.004,0.71,2.44,0.515,0.029,0.002,0.005,0.0002,0.008,0.048,1.36,57,0,2,17,1563,1546,1493,53,30,1.65,1
0.471,1.23,0.2,0.024,0.18,0.08,0.023,0.024,0.009,0.006,0.0001,0.001,0.005,1.51,62,0,3,31,1549,1534,1489,45,28,2.11,0
0.412,0.75,0.27,0.001,1.13,0.26,0.267,0.024,0.002,0.005,0.0001,0.001,0.007,0.92,51,0,10,15,1575,1553,1492,61,39,5.47,1
0.412,0.75,0.27,0.001,1.13,0.26,0.267,0.024,0.002,0.005,0.0001,0.001,0.007,0.92,51,0,10,15,1575,1553,1492,61,39,5.47,1
0.469,1.19,0.24,0.016,0.17,0.11,0.035,0.024,0.006,0.004,0.0002,0.001,0.004,1.36,75,0,12,16,1545,1531,1491,40,35,2.43,1
0.47,1.26,0.17,0.024,0.16,0.05,0.017,0.019,0.008,0.012,0.0002,0.001,0.003,1.46,52,0,9,17,1529,1529,1489,40,30,2.44,1
0.467,1.25,0.2,0.019,0.17,0.06,0.026,0.018,0.007,0.005,0.0001,0.001,0.003,1.42,60,0,5,27,1556,1556,1489,67,35,2.16,0
0.418,0.87,0.22,0.001,1.14,0.16,0.26,0.03,0.002,0.006,0.0001,0.001,0.007,0.99,82,0,10,17,1564,1549,1492,57,15,5.71,1
0.418,0.87,0.22,0.001,1.14,0.16,0.26,0.03,0.002,0.006,0.0001,0.001,0.007,0.99,82,0,10,17,1564,1549,1492,57,52,5.71,1
0.492,1.24,0.23,0.0251,0.17,0.09,0.036,0.027,0.01,0.005,0.0002,0,0.006,1.36,57,0,4,15,1544,1544,1489,55,30,2.46,1
0.457,1.22,0.18,0.0197,0.16,0.14,0.074,0.026,0.008,0.007,0.0002,0.002,0.006,1.44,60,0,1,29,1544,1544,1489,55,30,2.5,0
0.476,1.25,0.25,0.0181,0.16,0.09,0.042,0.023,0.009,0.006,0.0002,0,0.005,1.42,56,0,9,6,1542,1542,1489,53,35,2.26,0
0.413,0.77,0.24,0.002,1.14,0.26,0.269,0.028,0.004,0.006,0.0002,0.002,0.007,0.86,52,0,6,10,1567,1552,1492,60,37,5.42,1
0.413,0.77,0.24,0.002,1.14,0.26,0.269,0.028,0.004,0.006,0.0002,0.002,0.007,0.86,52,0,6,10,1567,1552,1492,60,37,5.42,1
0.481,1.21,0.21,0.0234,0.16,0.06,0.033,0.03,0.011,0.006,0.0002,0.001,0.005,1.36,55,0,1,31,1544,1544,1489,55,30,2.24,0
0.391,0.78,0.25,0.001,0.8,1.76,0.269,0.033,0.002,0.006,0.0002,0.006,0.033,1.36,52,0,7,5,1538,1538,1487,51,30,2.49,1
0.391,0.78,0.25,0.001,0.8,1.76,0.269,0.033,0.002,0.006,0.0002,0.006,0.033,1.36,52,0,7,5,1538,1538,1487,51,30,2.17,1
0.469,1.19,0.19,0.0251,0.17,0.11,0.043,0.019,0.01,0.007,0.0002,0,0.005,1.36,56,0,11,30,1544,1544,1489,55,30,2.15,1
0.383,1.07,0.34,0.015,1.17,0.09,0.188,0.024,0.003,0.005,0.0002,0,0.006,1.35,55,0,6,11,1543,1543,1492,51,30,2.27,1
0.383,1.07,0.34,0.015,1.17,0.09,0.188,0.024,0.003,0.005,0.0002,0,0.006,1.35,55,0,6,11,1543,1543,1492,51,30,2.49,1
0.415,0.81,0.26,0.002,1.12,0.26,0.267,0.025,0.002,0.005,0.0002,0.002,0.007,0.92,59,0,6,14,1568,1544,1492,62,38,5.37,1
0.415,0.81,0.26,0.002,1.12,0.26,0.267,0.025,0.002,0.005,0.0002,0.002,0.007,0.92,59,0,6,14,1568,1544,1492,62,38,5.37,1
0.465,1.24,0.21,0.016,0.17,0.09,0.032,0.023,0.009,0.006,0.0001,0,0.004,1.31,66,0,6,9,1538,1538,1487,51,30,2.13,1
0.469,1.24,0.26,0.024,0.17,0.07,0.027,0.021,0.009,0.005,0.0002,0,0.003,1.29,80,0,11,9,1550,1536,1489,47,30,1.72,0
0.468,1.19,0.2,0.026,0.16,0.11,0.04,0.021,0.011,0.005,0.0001,0,0.004,1.36,56,0,10,22,1542,1542,1489,53,30,2.24,1
0.469,1.16,0.21,0.0205,0.16,0.1,0.035,0.015,0.006,0.005,0.0001,0.001,0.004,1.36,51,0,1,13,1545,1545,1489,56,30,2.18,1
0.4,0.74,0.26,0.003,1.14,0.25,0.278,0.021,0.002,0.006,0.0001,0.003,0.008,0.92,59,0,6,17,1565,1554,1492,62,38,5.36,1
0.4,0.74,0.26,0.003,1.14,0.25,0.278,0.021,0.002,0.006,0.0001,0.003,0.008,0.92,59,0,6,17,1565,1554,1492,62,38,5.36,1
0.46,1.23,0.17,0.0184,0.16,0.1,0.037,0.022,0.009,0.008,0.0001,0,0.004,1.38,53,0,6,20,1541,1541,1489,52,30,2.39,1
0.425,1.06,0.3,0.014,1.15,0.1,0.185,0.029,0.002,0.006,0.0002,0.002,0.006,1.44,60,0,5,20,1541,1541,1491,50,30,2.22,1
0.425,1.06,0.3,0.014,1.15,0.1,0.185,0.029,0.002,0.006,0.0002,0.002,0.006,1.44,60,0,5,4,1541,1541,1491,50,30,2.37,1
0.466,1.25,0.24,0.0208,0.17,0.12,0.043,0.02,0.008,0.005,0.0001,0.001,0.005,1.38,59,0,6,22,1544,1544,1489,55,35,2.11,1
0.465,1.18,0.2,0.0223,0.15,0.05,0.026,0.022,0.006,0.007,0.0002,0,0.003,1.39,77,0,4,15,1540,1540,1489,51,30,2.38,1
0.429,1.06,0.31,0.01,1.12,0.13,0.18,0.019,0.002,0.006,0.0002,0.001,0.007,1.46,59,0,6,19,1543,1543,1491,52,30,2.44,1
0.429,1.06,0.31,0.01,1.12,0.13,0.18,0.019,0.002,0.006,0.0002,0.001,0.007,1.46,59,0,6,19,1543,1543,1491,52,30,2.43,1
0.373,1.24,0.29,0.013,0.16,0.16,0.055,0.027,0.001,0.023,0.0002,0.002,0.005,0.95,57,0,3,10,1570,1555,1499,56,36,4.78,1
0.373,1.24,0.29,0.013,0.16,0.16,0.055,0.027,0.001,0.023,0.0002,0.002,0.005,0.95,57,0,3,10,1570,1555,1499,56,36,4.78,1
0.364,1.22,0.26,0.006,0.16,0.08,0.026,0.025,0.002,0.024,0.0001,0.001,0.004,0.86,48,0,6,20,1558,1551,1499,52,34,4.9,1
0.364,1.22,0.26,0.006,0.16,0.08,0.026,0.025,0.002,0.024,0.0001,0.001,0.004,0.86,48,0,6,20,1558,1551,1499,52,34,4.9,1
0.377,1.22,0.28,0.009,0.18,0.04,0.018,0.028,0.002,0.025,0.0001,0.002,0.004,0.87,49,0,7,16,1566,1554,1497,57,37,4.88,1
0.377,1.22,0.28,0.009,0.18,0.04,0.018,0.028,0.002,0.025,0.0001,0.002,0.004,0.87,49,0,7,16,1566,1554,1497,57,37,4.88,1
0.365,1.22,0.24,0.008,0.16,0.06,0.022,0.026,0.002,0.027,0.0002,0.002,0.004,0.81,48,0,3,18,1567,1552,1497,55,35,4.98,1
0.365,1.22,0.24,0.008,0.16,0.06,0.022,0.026,0.002,0.027,0.0002,0.002,0.004,0.81,48,0,3,18,1567,1552,1497,55,35,4.98,1
0.39,0.85,0.31,0.001,1.12,0.31,0.167,0.02,0.002,0.082,0.0002,0.002,0.007,1.42,50,0,6,2,1542,1542,1491,51,30,2.25,1
0.39,0.85,0.31,0.001,1.12,0.31,0.167,0.02,0.002,0.082,0.0002,0.002,0.007,1.42,50,0,6,2,1542,1542,1491,51,30,2.12,1
0.195,0.87,0.31,0.009,0.56,0.1,0.086,0.024,0.002,0.005,0.0002,0.003,0.006,1.45,56,0,7,26,1540,1540,1491,49,35,2.33,1
0.195,0.87,0.31,0.009,0.56,0.1,0.086,0.024,0.002,0.005,0.0002,0.003,0.006,1.45,56,0,7,26,1545,1545,1494,51,35,2.15,1
0.427,0.85,0.31,0.007,1.12,0.3,0.178,0.035,0.002,0.08,0.0002,0.002,0.009,1.44,75,0,7,18,1536,1536,1492,44,25,2.39,1
0.427,0.85,0.31,0.007,1.12,0.3,0.178,0.035,0.002,0.08,0.0002,0.002,0.009,1.44,75,0,7,18,1536,1536,1492,44,25,2.31,1
0.405,0.86,0.32,0.003,1.11,0.3,0.168,0.022,0.002,0.08,0.0002,0.002,0.008,1.38,50,0,11,10,1540,1540,1491,49,35,2.5,1
0.405,0.86,0.32,0.003,1.11,0.3,0.168,0.022,0.002,0.08,0.0002,0.002,0.008,1.38,50,0,11,10,1545,1545,1494,51,35,2.24,1
0.339,0.69,0.23,0.003,1.6,1.43,0.25,0.015,0.003,0.007,0.0001,0.004,0.03,0.92,67,0,7,21,1566,1548,1492,56,34,5.71,1
0.339,0.69,0.23,0.003,1.6,1.43,0.25,0.015,0.003,0.007,0.0001,0.004,0.03,0.92,67,0,7,21,1566,1548,1492,56,34,5.71,1
0.422,1.08,0.35,0.008,1.16,0.12,0.198,0.015,0.002,0.006,0.0002,0.003,0.008,1.36,56,0,11,11,1566,1542,1491,51,35,2.4,1
0.422,1.08,0.35,0.008,1.16,0.12,0.198,0.015,0.002,0.006,0.0002,0.003,0.008,1.36,56,0,11,11,1566,1542,1491,51,35,2.28,1
0.39,0.93,0.31,0.017,1.03,0.1,0.164,0.026,0.003,0.005,0.0002,0.002,0.006,1.38,55,0,10,30,1546,1546,1494,50,35,2.24,0
0.389,0.95,0.33,0.019,1.03,0.13,0.156,0.019,0.002,0.008,0.0002,0.004,0.007,1.33,60,0,2,3,1542,1542,1494,60,35,2.36,1
0.402,0.86,0.37,0.003,1.16,0.33,0.213,0.027,0.003,0.089,0.0002,0.004,0.009,1.31,52,0,6,27,1537,1537,1490,47,30,2.16,1
0.402,0.86,0.37,0.003,1.16,0.33,0.213,0.027,0.003,0.089,0.0002,0.004,0.009,1.31,52,0,6,27,1537,1537,1490,47,30,2.48,1
0.394,0.93,0.33,0.019,1.03,0.1,0.165,0.03,0.003,0.005,0.0002,0.001,0.006,1.29,52,0,5,5,1541,1541,1494,47,30,2.45,1
0.391,0.93,0.29,0.017,1.02,0.09,0.16,0.019,0.002,0.006,0.0002,0.001,0.006,1.34,58,0,2,11,1544,1544,1494,50,35,2.11,1
0.423,1.09,0.32,0.011,1.17,0.09,0.186,0.021,0.002,0.006,0.0002,0.003,0.008,1.42,64,0,2,10,1543,1543,1491,52,30,2.4,0
0.423,1.09,0.32,0.011,1.17,0.09,0.186,0.021,0.002,0.006,0.0002,0.003,0.008,1.42,64,0,2,10,1543,1543,1491,52,30,2.43,0
0.392,0.95,0.32,0.022,1.03,0.08,0.154,0.018,0.002,0.005,0.0002,0.001,0.006,1.37,52,0,2,12,1545,1545,1494,51,30,2.21,0
0.42,0.72,0.21,0.011,0.23,0.11,0.069,0.025,0.005,0.003,0.0001,0.002,0.005,0.91,50,0,11,14,1557,1556,1494,62,35,6.1,1
0.42,0.72,0.21,0.011,0.23,0.11,0.069,0.025,0.005,0.003,0.0001,0.002,0.005,0.91,50,0,11,14,1540,1556,1507,49,35,6.1,1
0.391,0.95,0.28,0.022,1.03,0.09,0.16,0.022,0.002,0.004,0.0002,0.001,0.006,1.4,50,0,3,27,1543,1543,1494,49,30,2.23,0
0.412,1.06,0.29,0.009,1.15,0.07,0.181,0.02,0.002,0.005,0.0002,0.002,0.007,1.4,64,0,4,2,1539,1539,1491,48,25,2.49,1
0.412,1.06,0.29,0.009,1.15,0.07,0.181,0.02,0.002,0.005,0.0002,0.002,0.007,1.4,64,0,4,2,1539,1539,1491,48,25,2.37,1
0.386,0.93,0.33,0.017,1.03,0.05,0.169,0.028,0.002,0.006,0.0002,0.001,0.004,1.46,54,0,5,9,1546,1546,1494,52,30,2.38,1
0.427,0.75,0.22,0.015,0.23,0.17,0.063,0.032,0.009,0.006,0.0001,0.003,0.007,0.86,52,0,2,11,1570,1554,1494,60,37,5.8,1
0.427,0.75,0.22,0.015,0.23,0.17,0.063,0.032,0.009,0.006,0.0001,0.003,0.007,0.86,52,0,2,11,1570,1554,1494,60,37,5.8,1
0.382,0.96,0.34,0.017,1.04,0.07,0.169,0.027,0.002,0.005,0.0001,0.001,0.005,1.33,56,0,7,21,1541,1541,1494,47,5,3.42,1
0.402,0.93,0.33,0.0253,1.04,0.08,0.15,0.029,0.003,0.005,0.0001,0,0.006,1.36,59,0,11,16,1544,1544,1494,50,30,2.47,1
0.426,0.86,0.35,0.002,1.15,0.37,0.207,0.02,0.003,0.081,0.0002,0.004,0.008,1.41,60,0,4,3,1556,1542,1490,52,29,2.36,1
0.426,0.86,0.35,0.002,1.15,0.37,0.207,0.02,0.003,0.081,0.0002,0.004,0.008,1.41,60,0,4,3,1556,1542,1490,52,29,2.1,1
0.42,0.92,0.27,0.02,1.01,0.11,0.155,0.017,0.002,0.007,0.0001,0,0.006,1.38,88,0,5,21,1550,1551,1492,59,35,2.16,1
0.479,1.27,0.31,0.013,0.17,0.06,0.03,0.029,0.009,0.005,0.0002,0.002,0.004,1.38,61,0,7,27,1550,1536,1490,46,31,2.32,1
0.479,1.27,0.31,0.013,0.17,0.06,0.03,0.029,0.009,0.005,0.0002,0.002,0.004,1.38,61,0,7,27,1550,1536,1490,46,31,2.11,1
0.389,0.95,0.3,0.0218,1.02,0.19,0.163,0.025,0.003,0.006,0.0001,0.001,0.007,1.44,67,0,9,2,1546,1546,1494,52,30,2.32,1
0.401,0.92,0.31,0.016,1.01,0.08,0.167,0.021,0.002,0.006,0,0.001,0.005,1.44,55,0,9,12,1550,1550,1494,56,25,2.28,1
0.383,0.92,0.33,0.0179,1.03,0.07,0.167,0.025,0.003,0.007,0.0001,0.002,0.005,1.49,39,0,5,2,1544,1544,1494,50,30,2.41,1
0.381,0.93,0.29,0.0192,1.02,0.13,0.163,0.024,0.002,0.017,0.0001,0.005,0.005,1.46,73,0,5,12,1545,1545,1494,51,23,2.31,0
0.392,0.92,0.31,0.0186,1.01,0.13,0.166,0.025,0.002,0.009,0.0002,0.002,0.006,1.41,53,0,1,22,1550,1550,1494,56,30,2.23,1
0.391,0.92,0.31,0.0231,1.02,0.06,0.16,0.02,0.003,0.006,0.0002,0.001,0.005,1.43,70,0,4,18,1549,1549,1494,55,30,2.34,1
0.391,0.92,0.33,0.0199,1.01,0.06,0.161,0.02,0.003,0.009,0.0002,0.001,0.005,1.61,55,0,12,7,1548,1548,1494,54,30,2.1,1
0.404,0.92,0.33,0.0242,1.01,0.11,0.153,0.027,0.003,0.007,0.0002,0.002,0.009,1.44,52,0,11,20,1546,1546,1494,52,30,2.31,1
0.377,0.93,0.33,0.0155,1.02,0.1,0.154,0.022,0.003,0.005,0.0002,0.001,0.007,1.42,53,0,5,18,1551,1551,1494,57,30,2.26,1
0.388,0.92,0.32,0.0181,1.02,0.07,0.163,0.022,0.002,0.005,0.0002,0.001,0.005,1.31,57,0,6,17,1549,1549,1494,55,30,2.33,1
0.38,0.92,0.29,0.0183,1.02,0.04,0.168,0.024,0.002,0.005,0.0001,0,0.004,1.41,54,0,6,19,1573,1550,1494,56,28,2.4,1
0.397,0.93,0.3,0.0233,1.02,0.05,0.16,0.026,0.003,0.006,0.0002,0.001,0.005,1.3,52,0,5,18,1547,1547,1494,53,30,2.38,0
0.4,0.96,0.28,0.0202,1.03,0.06,0.16,0.028,0.002,0.005,0.0001,0,0.005,1.15,55,0,1,12,1550,1550,1494,56,30,2.11,1
0.39,0.92,0.31,0.0206,1.01,0.21,0.156,0.023,0.003,0.005,0.0002,0.001,0.01,1.4,59,0,11,19,1550,1550,1494,56,30,2.18,1
0.392,0.92,0.32,0.0165,1.04,0.06,0.16,0.021,0.002,0.005,0.0002,0.001,0.006,1.38,52,0,1,19,1544,1544,1494,50,30,2.11,1
0.397,0.92,0.26,0.0173,1.04,0.07,0.162,0.025,0.002,0.004,0.0002,0.001,0.007,1.41,62,0,4,18,1545,1545,1494,51,30,2.19,1
0.402,0.93,0.3,0.0227,1.03,0.07,0.158,0.023,0.002,0.005,0.0002,0,0.007,1.39,49,0,4,19,1550,1550,1494,56,30,2.13,1
0.412,0.87,0.35,0.009,1.16,0.33,0.187,0.018,0.002,0.079,0.0001,0.001,0.007,1.42,71,0,4,27,1542,1542,1490,52,30,2.12,0
0.433,0.88,0.38,0.01,1.16,0.32,0.196,0.028,0.003,0.085,0.0002,0.004,0.008,1.21,58,0,12,10,1556,1541,1490,51,29,2.35,0
0.433,0.88,0.38,0.01,1.16,0.32,0.196,0.028,0.003,0.085,0.0002,0.004,0.008,1.21,58,0,12,10,1556,1541,1490,51,29,2.35,0
0.433,0.88,0.38,0.01,1.16,0.32,0.196,0.028,0.003,0.085,0.0002,0.004,0.008,1.21,58,0,12,10,1556,1541,1490,51,29,2.35,0
0.433,0.88,0.38,0.01,1.16,0.32,0.196,0.028,0.003,0.085,0.0002,0.004,0.008,1.21,58,0,12,10,1556,1541,1490,51,29,2.35,0
0.421,0.87,0.35,0.013,1.16,0.31,0.185,0.021,0.002,0.081,0.0002,0.001,0.006,1.35,50,0,9,30,1540,1540,1490,50,35,2.1,1
0.406,0.85,0.34,0.013,1.15,0.35,0.195,0.018,0.002,0.093,0.0001,0.001,0.005,1.3,52,0,12,28,1540,1540,1490,50,30,2.16,1
0.436,0.88,0.39,0.01,1.2,0.37,0.194,0.023,0.002,0.094,0.0001,0.001,0.007,1.44,52,0,6,12,1539,1539,1490,49,30,2.49,1
0.416,0.89,0.36,0.008,1.18,0.3,0.179,0.021,0.002,0.091,0.0001,0.001,0.006,1.36,64,0,9,27,1547,1547,1490,57,30,2.38,1
0.419,0.85,0.32,0.0219,1.12,0.06,0.204,0.027,0.003,0.008,0.0001,0,0.006,1.4,55,0,6,19,1548,1548,1499,49,30,2.2,1
0.495,1.26,0.26,0.017,0.17,0.08,0.057,0.028,0.002,0.011,0.0001,0.001,0.005,1.44,60,0,11,12,1528,1528,1486,42,30,2.1,1
0.476,1.28,0.29,0.011,0.12,0.12,0.031,0.021,0.008,0.006,0.0002,0,0.003,1.32,52,0,11,6,1543,1543,1486,57,30,2.12,1
0.486,1.31,0.31,0.016,0.14,0.088,0.037,0.034,0.0141,0.005,0,0.001,0.006,1.24,68,0,6,23,1539,1539,1486,53,35,2.24,1
0.477,1.31,0.26,0.017,0.15,0.13,0.043,0.032,0.009,0.006,0.0001,0,0.004,1.35,53,0,6,30,1536,1536,1486,50,30,2.35,1
0.484,1.29,0.27,0.0154,0.13,0.14,0.034,0.032,0.01,0.006,0.0002,0,0.006,1.34,54,0,2,24,1536,1536,1486,50,30,2.36,1
0.493,1.3,0.28,0.0161,0.15,0.09,0.032,0.03,0.012,0.006,0.0002,0.001,0.005,1.38,58,0,5,20,1543,1543,1486,57,30,2.39,1
0.494,1.29,0.25,0.016,0.16,0.05,0.025,0.029,0.008,0.005,0.0001,0,0.004,1.33,52,0,11,22,1537,1537,1486,51,25,2.3,1
0.47,1.3,0.32,0.0144,0.12,0.09,0.072,0.023,0.006,0.006,0.0002,0,0.005,1.38,55,0,4,23,1542,1542,1486,56,30,2.33,0
0.477,1.32,0.3,0.0139,0.14,0.08,0.04,0.028,0.011,0.006,0.0001,0,0.005,1.35,59,0,1,23,1563,1536,1486,50,25,2.29,0
0.578,0.75,0.2,0.02,0.24,0.11,0.044,0.031,0.013,0.004,0.0001,0.003,0.005,0.85,46,0,5,18,1558,1536,1482,54,40,6.07,1
0.58,0.74,0.28,0.01,0.29,0.08,0.036,0.022,0.014,0.005,0.0002,0.003,0.005,0.89,82,0,4,22,1554,1536,1482,54,40,5.03,1
0.59,0.75,0.25,0.011,0.25,0.23,0.058,0.023,0.013,0.01,0.0002,0.004,0.005,0.93,70,0,12,20,1561,1537,1482,55,35,5.14,1
0.594,0.73,0.2,0.018,0.25,0.06,0.031,0.021,0.013,0.003,0.0001,0.001,0.004,0.86,52,0,3,4,1550,1524,1482,42,31,5.94,1
0.595,0.75,0.26,0.014,0.24,0.11,0.054,0.022,0.015,0.003,0.0001,0.002,0.005,0.92,50,0,10,17,1558,1533,1482,51,30,5.94,1
0.576,0.72,0.21,0.015,0.21,0.16,0.051,0.018,0.012,0.006,0.0001,0.001,0.004,0.9,57,0,2,5,1552,1532,1482,50,35,5.7,1
0.588,0.77,0.2,0.013,0.24,0.31,0.064,0.026,0.009,0.007,0.0001,0.002,0.005,0.87,50,0,2,9,1542,1535,1482,53,45,5.18,1
0.568,0.72,0.2,0.013,0.23,0.17,0.028,0.025,0.013,0.004,0,0.001,0.004,0.88,55,0,6,16,1562,1539,1482,57,43,5.6,1
0.565,0.75,0.21,0.0126,0.25,0.11,0.044,0.024,0.005,0.004,0.0001,0,0.003,0.94,48,0,11,16,1552,1539,1482,57,45,5.14,1
0.583,0.73,0.22,0.0136,0.23,0.11,0.03,0.028,0.01,0.004,0.0001,0,0.004,0.88,49,0,12,3,1548,1536,1482,54,47,4.89,1
0.585,0.74,0.25,0.008,0.23,0.19,0.05,0.025,0.013,0.005,0.0001,0.002,0.007,0.9,50,0,1,23,1548,1531,1482,49,25,5.99,1
0.577,0.72,0.22,0.0124,0.23,0.06,0.044,0.023,0.012,0.004,0.0001,0.002,0.004,0.88,36,0,4,5,1553,1539,1482,57,35,5.71,1
0.166,1.05,0.13,0.0018,1.46,0.09,0.942,0.02,0.001,0.222,0.0002,0.002,0.005,0.92,62,0,3,22,1581,1566,1510,56,33,3.14,1
0.147,1.08,0.09,0.0011,1.42,0.08,0.926,0.021,0.002,0.21,0.0003,0.003,0.006,0.9,55,0,6,2,1581,1568,1510,58,35,5.33,1
0.432,0.88,0.35,0.0073,1.18,0.08,0.288,0.029,0.002,0.006,0.0002,0.001,0.006,1.36,60,0,11,31,1546,1546,1491,55,35,2.19,1
0.426,0.86,0.38,0.0013,1.16,0.15,0.291,0.027,0.003,0.005,0.0002,0.015,0.008,1.34,56,0,10,28,1541,1541,1491,50,30,2.39,1
0.402,0.8,0.28,0,1,0.23,0.2,0.006,0.002,0.006,0.0001,0.001,0.005,1.38,62,0,5,12,1542,1542,1494,48,40,2.41,0
0.402,0.8,0.28,0,1,0.23,0.2,0.006,0.002,0.006,0.0001,0.001,0.005,1.38,62,0,5,12,1542,1542,1494,48,40,2.41,0
0.386,0.79,0.27,0.0008,1.02,0.34,0.206,0.011,0.003,0.006,0.0001,0,0.009,1.43,58,0,1,8,1547,1547,1494,53,30,2.19,0
0.393,0.82,0.28,0.0004,1.03,0.25,0.208,0.006,0.003,0.005,0.0002,0.001,0.006,1.39,50,0,4,13,1548,1548,1494,54,35,2.23,1
0.211,0.87,0.23,0.012,0.58,0.56,0.217,0.02,0.001,0.005,0.0001,0.003,0.011,1.44,51,0,9,25,1560,1560,1508,52,20,2.15,1
0.198,0.86,0.25,0.0122,0.56,0.57,0.215,0.033,0.001,0.005,0.0001,0.003,0.007,1.37,61,0,1,10,1563,1563,1508,55,35,2.17,1
0.296,0.75,0.24,0.0029,1.06,0.18,0.231,0.032,0.002,0.005,0.0001,0.002,0.01,1.4,52,0,3,13,1564,1564,1502,62,30,2.47,1
0.416,0.89,0.26,0.001,0.19,0.06,0.041,0.028,0.012,0.005,0.0001,0.001,0.004,1.33,51,0,2,27,1542,1542,1496,46,25,2.2,1
0.424,0.87,0.26,0.001,0.17,0.1,0.033,0.022,0.01,0.005,0.0001,0.001,0.005,1.4,55,0,12,6,1568,1546,1495,51,28,2.41,1
0.421,0.88,0.29,0.001,0.18,0.08,0.04,0.025,0.008,0.005,0.0001,0.002,0.004,1.33,51,0,7,13,1554,1554,1496,58,35,2.26,1
0.413,0.87,0.27,0.0019,0.19,0.05,0.035,0.028,0.011,0.006,0,0,0.002,1.4,63,0,1,25,1551,1551,1495,56,35,2.43,1
0.423,0.88,0.26,0.0056,0.18,0.07,0.055,0.027,0.015,0.005,0.0001,0.001,0.003,1.62,52,0,10,7,1557,1557,1495,62,28,2.34,1
0.402,0.83,0.28,0.0018,1.04,0.22,0.22,0.01,0.002,0.005,0.0001,0.002,0.009,1.42,65,0,12,20,1544,1544,1494,50,30,2.1,1
0.42,0.76,0.23,0.009,0.25,0.06,0.026,0.026,0.014,0.005,0.0001,0.001,0.004,0.92,50,0,4,15,1563,1553,1494,59,52,5.59,1
0.432,0.72,0.22,0.013,0.25,0.11,0.065,0.028,0.012,0.004,0.0001,0.002,0.005,0.88,52,0,6,4,1569,1547,1494,53,40,5.64,1
0.434,0.73,0.24,0.008,0.24,0.15,0.041,0.033,0.014,0.005,0.0001,0.002,0.005,0.87,62,0,10,8,1563,1556,1494,62,40,5.15,1
0.427,0.74,0.26,0.018,0.23,0.05,0.012,0.022,0.009,0.004,0.0001,0.001,0.002,0.83,48,0,6,2,1570,1551,1494,57,33,6.15,1
0.431,0.75,0.23,0.01,0.24,0.07,0.027,0.029,0.014,0.006,0.0001,0.001,0.003,0.92,50,0,3,13,1566,1550,1494,56,36,5.7,1
0.426,0.75,0.23,0.01,0.25,0.1,0.039,0.031,0.009,0.005,0.0001,0.001,0.004,0.88,51,0,6,23,1569,1555,1494,61,38,5.71,1
0.432,0.73,0.26,0.01,0.24,0.11,0.033,0.03,0.015,0.007,0.0001,0.001,0.004,0.92,52,0,2,4,1567,1547,1494,53,40,5.14,1
0.432,0.73,0.26,0.009,0.22,0.09,0.056,0.02,0.001,0.005,0.0001,0.001,0.004,0.89,59,0,10,14,1573,1554,1495,59,42,5.06,1
0.421,0.74,0.26,0.008,0.23,0.09,0.045,0.028,0.002,0.007,0.0001,0.001,0.004,0.98,54,0,3,18,1561,1547,1495,52,32,6.27,1
0.43,0.74,0.21,0.01,0.23,0.11,0.052,0.03,0.002,0.004,0,0.001,0.004,0.89,50,0,5,12,1570,1552,1495,57,31,6.25,1
0.435,0.75,0.23,0.013,0.22,0.1,0.042,0.023,0.001,0.004,0,0.001,0.004,0.88,65,0,2,11,1568,1556,1495,61,38,5.32,1
0.424,0.74,0.26,0.013,0.22,0.05,0.034,0.028,0.001,0.003,0.0001,0.001,0.003,0.88,48,0,9,6,1565,1549,1495,54,35,6.04,1
0.42,0.76,0.24,0.009,0.23,0.11,0.019,0.027,0.002,0.005,0.0001,0.002,0.005,0.94,53,0,5,23,1570,1550,1495,55,40,5.94,1
0.436,0.72,0.29,0.013,0.22,0.07,0.029,0.021,0.005,0.003,0.0001,0.001,0.004,0.86,62,0,10,6,1569,1544,1494,50,33,4.94,1
0.416,0.74,0.27,0.012,0.23,0.17,0.056,0.027,0.013,0.004,0.0001,0.001,0.005,0.89,54,0,9,22,1560,1549,1494,55,35,4.9,1
0.422,0.75,0.23,0.011,0.26,0.07,0.034,0.027,0.012,0.006,0.0001,0.001,0.004,1.04,55,0,6,19,1562,1543,1494,49,35,4.75,1
0.436,0.75,0.22,0.01,0.25,0.07,0.035,0.021,0.016,0.005,0.0001,0.001,0.004,0.8,48,0,11,5,1569,1542,1494,48,36,4.78,1
0.433,0.74,0.21,0.009,0.25,0.1,0.055,0.024,0.009,0.005,0.0001,0.001,0.005,0.92,52,0,3,5,1564,1549,1494,55,36,4.78,1
0.42,0.75,0.19,0.012,0.25,0.06,0.03,0.024,0.014,0.004,0.0001,0.001,0.004,0.82,50,0,7,19,1559,1548,1494,54,36,4.71,1
0.422,0.73,0.22,0.014,0.23,0.06,0.034,0.022,0.013,0.004,0.0001,0.002,0.004,0.9,52,0,10,16,1563,1542,1494,48,35,4.88,1
0.451,0.79,0.22,0.008,0.27,0.1,0.051,0.027,0.013,0.004,0,0,0.005,0.78,49,0,10,18,1563,1549,1494,55,38,5.09,1
0.429,0.75,0.24,0.009,0.25,0.07,0.028,0.025,0.016,0.005,0.0001,0.002,0.004,0.88,56,0,2,20,1559,1541,1494,47,40,4.78,1
