Repository: Samarth27-09/steel_ingot_defect_detection_using_ML

# Steel Ingot Defect Detection via Machine Learning

This repository implements the full pipeline described in *Data-Driven Approach for Defect Identification in Steel Ingot Casting via Machine Learning*.

## Dataset
- **Location:** `data/Steel.csv`
- **Content:** ~2.3k rows covering 17+ numeric process parameters (alloying elements, temperatures, casting speeds, ladle life, etc.) and a binary `Defect` column indicating defective vs. non-defective ingots.
- **Assumptions:** The dataset is clean (no missing values) and already lives in the `data/` directory. If not, place it there before running the notebook.

File: data/Steel.csv (part 6 of 7)
C,MN,SI,S,CR,NI,MO,AL,TI,V,B,W,CO,H2,N,O2,Ladle_No.,Ladle_Life,LF Chamber Out Temp,Casting Temp,Liquidus Temp,Super-heat,Cast Time,Casting Speed,Defect
0.303,0.35,0.11,0.001,1.45,3.04,0.544,0.012,0.002,0.109,0.0001,0.008,0.016,0.92,53,0,6,17,1560,1551,1491,60,34,4.83,1
0.298,0.32,0.12,0.002,1.43,3.05,0.545,0.018,0.002,0.112,0.0001,0.009,0.017,0.87,57,0,3,11,1566,1553,1491,62,37,4.75,1
0.32,0.33,0.11,0.003,1.39,3.01,0.54,0.014,0.002,0.111,0.0001,0.008,0.021,0.92,56,0,11,2,1566,1550,1491,59,35,4.87,1
0.303,0.34,0.15,0.001,1.43,3.05,0.54,0.01,0.002,0.114,0.0002,0.008,0.021,0.76,56,0,10,22,1568,1552,1491,61,35,4.91,1
0.31,0.32,0.14,0.002,1.43,3.04,0.55,0.015,0.002,0.11,0.0002,0.009,0.023,0.84,68,0,9,10,1566,1550,1491,59,15,5.51,1
0.315,0.32,0.15,0.001,1.41,3.03,0.543,0.011,0.002,0.115,0.0002,0.01,0.026,0.89,62,0,11,15,1566,1552,1491,61,34,4.79,1
0.314,0.32,0.09,0.002,1.42,3.04,0.544,0.009,0.002,0.12,0.0001,0.008,0.022,0.86,53,0,11,16,1568,1551,1491,60,35,4.73,1
0.304,0.34,0.1,0.003,1.42,3.05,0.553,0.015,0.001,0.112,0.0001,0.009,0.026,0.93,55,0,11,18,1570,1550,1491,59,34,4.72,1
0.318,0.32,0.1,0.002,1.43,3.03,0.544,0.015,0.002,0.115,0.0002,0.009,0.022,0.88,56,0,3,18,1565,1549,1491,58,33,4.9,1
0.308,0.33,0.09,0.002,1.43,3.05,0.551,0.008,0.002,0.12,0.0001,0.009,0.026,0.88,61,0,3,20,1563,1552,1491,61,34,4.82,1
0.312,0.29,0.13,0.001,1.41,3.06,0.565,0.013,0.002,0.108,0.0001,0.009,0.024,0.91,63,0,2,6,1562,1552,1491,61,35,4.77,1
0.297,0.31,0.13,0.001,1.43,3.07,0.541,0.012,0.002,0.115,0.0002,0.009,0.024,0.85,49,0,2,7,1566,1551,1491,60,35,4.76,1
0.315,0.31,0.14,0.001,1.42,3.04,0.548,0.014,0.002,0.116,0.0001,0.009,0.025,0.89,55,0,4,4,1565,1552,1491,61,35,4.7,1
0.319,0.32,0.11,0.001,1.43,3.04,0.544,0.014,0.002,0.112,0.0002,0.007,0.024,0.95,81,0,2,8,1566,1549,1491,58,35,4.74,1
0.312,0.32,0.12,0.002,1.41,3.03,0.552,0.014,0.002,0.116,0.0001,0.009,0.023,0.83,61,0,12,3,1569,1553,1491,62,33,4.83,1
0.315,0.33,0.14,0.002,1.43,3.01,0.551,0.015,0.002,0.118,0.0002,0.009,0.024,0.87,58,0,2,11,1566,1551,1491,60,25,4.76,1
0.318,0.32,0.14,0.001,1.41,3.05,0.565,0.006,0.002,0.114,0.0002,0.009,0.023,0.88,63,0,12,5,1566,1550,1491,59,35,4.7,1
0.31,0.3,0.08,0.002,1.44,3.08,0.561,0.005,0.001,0.109,0.0002,0.009,0.022,0.86,55,0,12,6,1561,1550,1491,59,35,4.74,1
0.298,0.33,0.1,0.002,1.45,3.05,0.553,0.012,0.002,0.126,0.0001,0.01,0.023,0.88,55,0,4,10,1554,1548,1491,57,33,4.73,1
0.313,0.32,0.11,0.001,1.42,3.05,0.542,0.012,0.002,0.119,0.0002,0.009,0.022,0.85,56,0,4,11,1562,1551,1491,60,35,4.87,1
0.319,0.32,0.13,0.002,1.42,3.03,0.55,0.01,0.002,0.117,0.0001,0.009,0.024,0.93,57,0,9,2,1566,1549,1491,58,35,4.79,1
0.303,0.32,0.13,0.001,1.46,3.03,0.557,0.015,0.002,0.112,0.0001,0.008,0.015,0.84,52,0,2,16,1567,1548,1491,57,35,4.72,1
0.308,0.35,0.14,0.001,1.46,3.05,0.552,0.02,0.002,0.12,0.0001,0.009,0.023,0.94,65,0,5,5,1561,1550,1491,59,35,4.96,1
0.332,0.31,0.13,0.002,1.42,3.02,0.564,0.017,0.002,0.115,0.0001,0.007,0.022,0.98,52,0,10,14,1565,1551,1491,60,28,5.58,1
0.298,0.35,0.1,0.0014,1.46,3.05,0.544,0.009,0.002,0.135,0.0001,0.007,0.018,0.9,51,0,7,16,1569,1553,1491,62,30,5.04,1
0.321,0.32,0.13,0.0012,1.42,3.03,0.559,0.014,0.002,0.112,0.0001,0.015,0.024,0.93,47,0,10,5,1563,1553,1491,62,34,4.9,1
0.306,0.33,0.09,0.001,1.42,3.02,0.55,0.009,0.002,0.126,0.0001,0.017,0.021,0.96,48,0,7,17,1567,1552,1491,61,35,4.71,1
0.305,0.35,0.11,0.001,1.42,3.05,0.54,0.01,0.002,0.12,0.0001,0.009,0.023,0.9,50,0,10,6,1568,1550,1491,59,35,4.98,1
0.308,0.31,0.1,0.0012,1.44,3.04,0.554,0.015,0.002,0.118,0.0001,0.012,0.024,0.92,59,0,6,15,1561,1552,1491,61,35,4.92,1
0.305,0.32,0.14,0.0006,1.44,3.07,0.543,0.011,0.002,0.121,0.0001,0.012,0.023,1.05,45,0,6,16,1565,1551,1491,60,33,5.22,1
0.311,0.33,0.12,0.0003,1.42,3.03,0.54,0.011,0.003,0.114,0.0001,0.01,0.022,0.95,45,0,1,3,1564,1551,1491,60,34,5.06,1
0.309,0.34,0.11,0.0013,1.41,3.02,0.545,0.013,0.002,0.113,0.0001,0.016,0.026,0.92,50,0,1,12,1567,1552,1491,61,34,4.76,1
0.317,0.32,0.13,0.0018,1.44,3.05,0.555,0.012,0.002,0.124,0.0002,0.029,0.029,0.88,49,0,11,18,1565,1550,1491,59,34,4.71,1
0.311,0.32,0.12,0.001,1.42,3.05,0.557,0.014,0.002,0.122,0.0001,0.012,0.023,0.93,36,0,1,15,1567,1551,1491,60,35,4.89,1
0.319,0.31,0.11,0.0038,1.4,3.02,0.543,0.014,0.001,0.124,0.0002,0.045,0.028,0.92,64,0,4,2,1565,1550,1491,59,58,4.74,1
0.305,0.33,0.1,0.0028,1.42,3.04,0.55,0.012,0.002,0.114,0.0002,0.016,0.027,0.96,65,0,11,21,1562,1552,1491,61,33,4.76,1
0.312,0.35,0.11,0.0019,1.45,3.02,0.546,0.013,0.002,0.117,0.0001,0.02,0.025,0.89,51,0,1,13,1567,1552,1491,61,35,5.06,1
0.31,0.33,0.11,0.0016,1.43,3.07,0.56,0.012,0.002,0.118,0.0002,0.028,0.028,0.98,59,0,4,5,1565,1552,1491,61,34,4.74,1
0.304,0.33,0.13,0.0015,1.46,3.04,0.549,0.01,0.001,0.127,0.0001,0.012,0.023,1.02,58,0,4,6,1567,1552,1491,61,35,4.87,1
0.313,0.32,0.11,0.0022,1.44,3.02,0.548,0.01,0.002,0.123,0.0001,0.02,0.023,0.93,50,0,12,6,1568,1551,1491,60,34,5.03,1
0.315,0.3,0.13,0.0021,1.4,3.03,0.553,0.01,0.002,0.113,0.0002,0.014,0.026,0.85,62,0,3,5,1563,1547,1491,56,36,5,1
0.309,0.31,0.13,0.0027,1.41,3.02,0.547,0.021,0.002,0.108,0.0001,0.012,0.024,0.98,52,0,9,13,1567,1547,1491,56,35,4.63,1
0.311,0.32,0.11,0.002,1.43,3.11,0.554,0.014,0.002,0.12,0.0002,0.018,0.023,0.88,56,0,3,8,1569,1551,1491,60,34,5.08,1
0.304,0.34,0.1,0.0012,1.44,3.03,0.543,0.013,0.002,0.112,0.0001,0.016,0.022,0.94,55,0,4,19,1563,1543,1491,52,35,4.85,1
0.316,0.31,0.15,0.0008,1.44,3.04,0.552,0.011,0.002,0.114,0.0002,0.015,0.024,0.84,50,0,3,9,1568,1550,1491,59,36,4.84,1
0.351,0.3,0.1,0.001,1.45,3.06,0.562,0.009,0.002,0.112,0.0002,0.02,0.022,1.06,38,0,3,10,1562,1551,1491,60,34,4.77,1
0.106,0.32,0.31,0.005,8.84,0.11,1,0.011,0,0.233,0,0.003,0.022,0.93,510,0,4,3,1568,1554,1501,53,35,4.88,1
0.432,0.76,0.24,0.003,0.82,1.69,0.216,0.033,0.002,0.006,0.0002,0.006,0.042,1.33,52,0,7,17,1554,1543,1488,55,30,2.4,1
0.167,0.81,0.3,0.021,1.08,1.28,0.24,0.03,0.003,0.011,0.0002,0.006,0.063,1.35,64,0,10,17,1560,1560,1507,53,30,2.45,0
0.162,0.82,0.26,0.024,1.03,1.23,0.232,0.022,0.002,0.007,0.0002,0.004,0.016,1.28,58,0,5,12,1558,1558,1507,51,30,2.33,1
0.165,0.88,0.25,0.021,1.03,1.25,0.24,0.026,0.002,0.007,0.0001,0.004,0.022,1.31,50,0,7,10,1562,1562,1507,55,30,2.43,0
0.162,0.84,0.3,0.034,1.05,1.25,0.239,0.028,0.004,0.007,0.0003,0.004,0.022,1.36,56,0,2,29,1566,1556,1509,47,30,2.15,0
0.169,0.82,0.25,0.027,1.04,1.26,0.243,0.026,0.002,0.011,0.0002,0.004,0.012,1.49,58,0,7,10,1569,1569,1507,62,30,2.17,1
0.155,0.82,0.21,0.0207,1.04,1.2,0.229,0.027,0.003,0.008,0.0001,0.001,0.026,1.39,64,0,5,12,1550,1551,1492,59,35,2.43,0
0.162,0.81,0.24,0.0267,1.02,1.25,0.237,0.025,0.002,0.006,0.0001,0.002,0.023,1.39,54,0,5,12,1565,1565,1507,58,30,2.34,1
0.176,0.82,0.26,0.0288,1.02,1.28,0.245,0.035,0.002,0.005,0.0002,0.004,0.029,1.39,64,0,10,29,1584,1560,1507,53,30,2.29,1
0.164,0.82,0.22,0.0247,1.02,1.26,0.232,0.031,0.001,0.005,0.0002,0.004,0.022,1.36,68,0,11,16,1576,1564,1507,57,30,2.15,1
0.17,0.85,0.3,0.0258,1.03,1.32,0.231,0.03,0.003,0.005,0.0003,0.004,0.021,1.48,55,0,12,3,1565,1565,1507,58,30,2.41,1
0.158,0.53,0.25,0.002,1.52,1.57,0.275,0.031,0.002,0.005,0.0001,0.007,0.024,1.45,91,0,3,7,1565,1565,1508,57,40,2.5,0
0.158,0.53,0.25,0.002,1.52,1.57,0.275,0.031,0.002,0.005,0.0001,0.007,0.024,1.45,91,0,3,7,1565,1565,1508,57,40,2.5,0
0.159,0.81,0.29,0.023,1.04,1.27,0.238,0.026,0.002,0.009,0.0002,0.005,0.021,1.35,64,0,7,10,1567,1567,1507,60,30,2.47,1
0.158,0.83,0.27,0.026,1.04,1.29,0.243,0.026,0.002,0.007,0.0001,0.004,0.022,1.38,58,0,11,11,1567,1567,1507,60,30,2.25,1
0.166,0.79,0.31,0.028,1.01,1.27,0.229,0.027,0.002,0.007,0.0002,0.003,0.02,1.35,63,0,3,28,1563,1563,1507,56,30,2.26,1
0.172,0.82,0.26,0.027,1.03,1.31,0.233,0.03,0.002,0.009,0.0002,0.004,0.026,1.38,66,0,2,15,1567,1567,1507,60,27,2.42,1
0.166,0.79,0.29,0.0244,1.03,1.23,0.232,0.03,0.003,0.01,0.0002,0.002,0.024,1.39,65,0,5,28,1567,1567,1507,60,30,2.32,1
0.415,0.74,0.22,0,0.25,0.09,0.05,0.016,0.006,0.004,0.0001,0.001,0.005,1.1,43,0,3,15,1562,1544,1495,49,35,5.07,1
0.425,0.74,0.29,0.0013,0.22,0.19,0.077,0.029,0.012,0.005,0.0001,0.001,0.007,0.9,50,0,2,5,1573,1557,1495,62,40,5.35,1
0.2,0.84,0.24,0.003,0.53,0.59,0.191,0.031,0.001,0.005,0.0002,0.002,0.008,0.94,50,0,6,16,1571,1563,1510,53,26,5.79,1
0.312,0.78,0.29,0.002,1.17,0.41,0.21,0.026,0.003,0.061,0.0002,0.005,0.012,0.96,74,0,6,9,1578,1551,1500,51,32,5.73,1
0.406,1.04,0.33,0.001,1.13,0.13,0.245,0.031,0.003,0.008,0.0002,0.003,0.006,1.37,50,0,12,7,1549,1549,1492,57,30,2.21,1
0.377,0.72,0.25,0.0092,0.82,1.46,0.224,0.024,0.002,0.006,0.0001,0.007,0.014,1.43,52,0,12,12,1547,1547,1490,57,30,2.28,1
0.389,0.73,0.28,0.012,0.81,1.46,0.204,0.028,0.002,0.009,0.0001,0.004,0.024,1.4,52,0,9,20,1547,1547,1490,57,30,2.39,1
0.389,0.74,0.3,0.0078,0.82,1.45,0.219,0.026,0.002,0.006,0.0001,0.004,0.062,1.41,71,0,5,19,1548,1548,1490,58,30,2.31,1
0.401,0.74,0.25,0.001,0.8,1.71,0.21,0.038,0.004,0.006,0.0002,0.005,0.032,1.4,60,0,1,10,1542,1542,1488,54,30,2.5,1
0.162,1.03,0.19,0.002,1.41,0.11,0.857,0.023,0.002,0.233,0.0002,0.003,0.007,0.94,62,0,11,3,1584,1572,1510,62,33,4.84,1
0.164,1.02,0.13,0.001,1.41,0.08,0.865,0.015,0.001,0.222,0.0002,0.002,0.005,0.97,47,0,12,7,1595,1577,1510,67,32,5.05,1
0.16,0.99,0.15,0.003,1.41,0.08,0.87,0.017,0.001,0.225,0.0002,0.004,0.008,0.96,52,0,2,21,1595,1576,1510,66,34,5.15,1
0.155,1.01,0.13,0.0026,1.4,0.15,0.856,0.017,0.002,0.261,0.0002,0.002,0.009,0.89,57,0,10,19,1587,1574,1510,64,32,5.16,1
0.153,1.03,0.16,0.0002,1.45,0.12,0.869,0.022,0.001,0.224,0.0001,0.001,0.009,1.03,53,0,12,7,1594,1577,1510,67,30,5.4,1
0.153,1.04,0.2,0.0012,1.42,0.14,0.866,0.02,0.002,0.236,0.0003,0.003,0.006,0.94,52,0,2,8,1588,1574,1510,64,32,5.27,1
0.395,1.07,0.28,0.017,1.18,0.06,0.173,0.018,0.002,0.005,0.0002,0.001,0.006,1.33,62,11,4,1,1548,1548,1491,57,30,2.31,1
0.424,1.06,0.31,0.017,1.14,0.08,0.165,0.023,0.002,0.004,0.0002,0,0.006,1.36,85,0,2,9,1549,1549,1491,58,30,2.39,1
0.423,1.06,0.29,0.01,1.16,0.08,0.175,0.015,0.002,0.007,0.0002,0.001,0.006,1.39,50,0,4,5,1539,1539,1491,48,30,2.36,1
0.403,1.07,0.33,0.015,1.15,0.08,0.176,0.019,0.003,0.007,0.0001,0.001,0.006,1.26,66,0,10,12,1541,1541,1491,50,30,2.36,0
0.408,1.1,0.33,0.01,1.15,0.1,0.164,0.021,0.002,0.009,0.0001,0,0.007,1.36,59,0,10,13,1540,1540,1491,49,30,2.39,1
0.404,1.04,0.27,0.012,1.12,0.14,0.174,0.022,0.002,0.007,0.0001,0,0.007,1.35,51,0,3,10,1542,1542,1491,51,30,2.49,1
0.402,1.06,0.3,0.012,1.16,0.11,0.176,0.027,0.002,0.005,0.0001,0,0.007,1.25,52,0,3,11,1536,1536,1491,45,30,2.18,0
0.417,1.06,0.28,0.013,1.15,0.11,0.171,0.023,0.002,0.005,0.0001,0,0.007,1.33,50,0,3,13,1542,1542,1491,51,59,2.47,0
0.398,1.04,0.3,0.009,1.12,0.08,0.171,0.018,0.002,0.006,0.0001,0.001,0.007,1.41,51,0,3,17,1540,1540,1491,49,25,2.31,1
0.423,1.06,0.29,0.012,1.17,0.08,0.175,0.017,0.002,0.005,0.0001,0,0.007,1.38,66,0,4,10,1542,1542,1491,51,30,2.49,1
0.425,1.06,0.26,0.012,1.15,0.1,0.169,0.024,0.002,0.005,0.0001,0.001,0.007,1.42,64,0,3,22,1545,1531,1489,42,35,2.23,1
0.418,1.07,0.33,0.008,1.16,0.09,0.168,0.024,0.003,0.006,0.0001,0,0.007,1.39,50,0,5,5,1537,1537,1491,46,30,2.26,1
0.4,1.12,0.3,0.011,1.14,0.12,0.173,0.021,0.003,0.007,0.0001,0,0.007,1.32,59,0,3,27,1539,1539,1491,48,30,2.16,1
0.415,1.07,0.26,0.011,1.15,0.08,0.167,0.028,0.002,0.007,0.0001,0,0.007,1.36,65,0,2,20,1541,1541,1491,50,35,2.15,1
0.419,1.07,0.33,0.01,1.16,0.07,0.174,0.025,0.003,0.005,0.0001,0.001,0.006,1.42,50,0,2,24,1536,1536,1491,45,30,2.24,1
0.426,1.04,0.28,0.011,1.15,0.09,0.169,0.018,0.002,0.006,0.0001,0.001,0.007,1.37,55,0,2,27,1539,1539,1491,48,30,2.15,1
0.41,1.06,0.29,0.009,1.15,0.06,0.162,0.023,0.002,0.007,0.0001,0,0.006,1.39,72,0,12,21,1556,1542,1491,51,30,1.65,1
0.407,1.04,0.29,0.009,1.15,0.18,0.174,0.026,0.002,0.005,0.0001,0.001,0.009,1.34,66,0,10,25,1539,1539,1491,48,35,2.33,1
0.419,1.07,0.31,0.012,1.16,0.07,0.175,0.02,0.003,0.006,0.0002,0.001,0.006,1.29,51,0,3,13,1540,1540,1491,49,28,2.12,1
0.411,1.07,0.3,0.013,1.16,0.16,0.162,0.023,0.003,0.007,0.0001,0.001,0.009,1.43,61,0,3,19,1543,1543,1491,52,25,2.37,0
0.413,1.09,0.32,0.015,1.16,0.12,0.164,0.023,0.002,0.006,0.0001,0.001,0.006,1.36,67,0,3,24,1539,1539,1491,48,30,2.22,0
0.43,1.06,0.36,0.014,1.17,0.052,0.168,0.02,0.0021,0.007,0,0.001,0.008,1.52,70,0,12,13,1548,1548,1499,49,30,2.32,1
0.407,1.08,0.33,0.012,1.15,0.05,0.167,0.019,0.002,0.008,0.0002,0,0.005,1.67,55,0,9,7,1543,1543,1493,50,30,2.33,1
0.423,1.06,0.31,0.013,1.14,0.06,0.164,0.027,0.002,0.008,0.0001,0.001,0.005,1.35,50,0,4,21,1535,1535,1491,44,30,2.43,1
0.396,1.05,0.3,0.01,1.17,0.09,0.163,0.024,0.002,0.004,0.0001,0,0.005,1.44,56,0,7,18,1540,1540,1491,49,30,2.43,0
0.396,1.05,0.3,0.01,1.17,0.09,0.163,0.024,0.002,0.004,0.0001,0,0.005,1.44,56,0,7,18,1540,1540,1491,49,30,2.43,0
0.408,1.07,0.33,0.008,1.18,0.07,0.161,0.029,0.005,0.005,0.0002,0,0.005,1.42,66,0,3,26,1541,1541,1491,50,28,2.29,0
0.416,1.07,0.34,0.009,1.16,0.09,0.163,0.029,0.005,0.006,0.0002,0,0.006,1.57,59,0,11,6,1544,1544,1491,53,35,2.13,1
0.411,1.07,0.32,0.007,1.19,0.08,0.173,0.019,0.002,0.009,0.0002,0,0.005,1.34,66,0,2,17,1546,1546,1491,55,30,2.27,0
0.408,1.07,0.31,0.013,1.15,0.07,0.167,0.015,0.002,0.006,0.0001,0,0.006,1.58,59,0,5,12,1546,1546,1491,55,30,2.25,1
0.418,1.07,0.33,0.011,1.19,0.08,0.17,0.028,0.002,0.005,0.0001,0.001,0.005,1.32,76,0,12,17,1543,1543,1491,52,25,2.41,1
0.406,1.06,0.32,0.0133,1.18,0.1,0.172,0.024,0.002,0.008,0.0001,0,0.006,1.36,55,0,9,20,1551,1551,1491,60,30,2.41,1
0.42,1.07,0.31,0.01,1.16,0.08,0.171,0.023,0.002,0.005,0.0001,0.001,0.006,1.41,51,0,7,11,1540,1540,1491,49,30,2.28,1
0.412,1.05,0.3,0.0109,1.16,0.06,0.166,0.022,0.002,0.006,0.0001,0.001,0.006,1.26,58,0,12,20,1543,1543,1491,52,30,2.24,1
0.42,1.06,0.32,0.0109,1.17,0.11,0.177,0.028,0.003,0.007,0.0001,0.001,0.007,1.39,50,0,10,15,1547,1547,1491,56,31,2.14,1
0.411,1.05,0.34,0.0116,1.16,0.09,0.164,0.024,0.003,0.006,0.0001,0.001,0.006,1.38,55,0,11,4,1548,1548,1491,57,30,2.47,1
0.409,1.05,0.33,0.0109,1.17,0.12,0.174,0.03,0.003,0.007,0.0002,0,0.006,1.4,50,0,11,6,1541,1541,1491,50,30,2.28,1
0.413,1.06,0.31,0.0118,1.15,0.12,0.163,0.024,0.002,0.006,0.0002,0,0.008,1.38,50,0,4,23,1542,1542,1491,51,30,2.26,1
0.397,1.02,0.34,0.0159,1.14,0.16,0.163,0.02,0.003,0.006,0.0002,0.001,0.008,1.38,56,0,2,5,1542,1542,1491,51,27,2.33,1
0.427,1.04,0.32,0.01,1.15,0.12,0.162,0.025,0.004,0.006,0.0003,0.001,0.008,1.46,55,0,10,7,1544,1544,1491,53,27,2.3,1
0.416,1.06,0.32,0.0099,1.15,0.08,0.166,0.018,0.003,0.005,0.0001,0,0.006,1.43,57,0,3,14,1548,1548,1491,57,30,2.16,1
0.404,1.06,0.33,0.0072,1.17,0.13,0.18,0.019,0.002,0.007,0.0002,0.001,0.007,1.38,64,0,3,16,1548,1548,1491,57,30,2.17,0
0.409,1.07,0.34,0.0102,1.17,0.08,0.174,0.023,0.003,0.006,0.0002,0.001,0.006,1.4,60,0,9,20,1543,1543,1491,52,50,2.46,1
0.424,1.05,0.32,0.0087,1.15,0.08,0.175,0.024,0.002,0.007,0.0002,0.001,0.006,1.42,60,0,9,22,1546,1546,1491,55,25,2.11,0
0.422,1.07,0.33,0.0108,1.16,0.09,0.176,0.023,0.002,0.006,0.0003,0.001,0.007,1.43,60,0,2,17,1562,1547,1491,56,30,2.3,1
0.414,1.05,0.27,0.0128,1.15,0.11,0.163,0.024,0.001,0.006,0.0001,0,0.008,1.43,71,0,5,18,1549,1549,1491,58,30,2.37,0
0.412,1.05,0.27,0.009,1.14,0.16,0.191,0.017,0.002,0.012,0.0002,0.003,0.008,1.36,59,0,5,24,1546,1546,1491,55,30,2.38,1
0.42,1.05,0.33,0.01,1.12,0.07,0.182,0.021,0.003,0.005,0.0001,0,0.007,1.4,52,0,7,12,1538,1538,1491,47,30,2.16,1
0.414,1.08,0.32,0.01,1.14,0.07,0.191,0.016,0.002,0.006,0.0001,0.001,0.006,1.42,49,0,10,9,1540,1540,1491,49,30,2.48,1
0.411,1.06,0.33,0.015,1.15,0.15,0.187,0.022,0.002,0.005,0.0001,0.001,0.008,1.42,55,0,7,15,1539,1539,1491,48,30,2.38,1
0.425,1.03,0.29,0.012,1.12,0.08,0.186,0.025,0.001,0.005,0.0002,0,0.006,1.36,52,0,6,26,1543,1543,1491,52,30,2.29,1
0.419,1.06,0.3,0.014,1.14,0.06,0.191,0.025,0.003,0.006,0.0002,0.001,0.006,1.43,54,0,7,20,1540,1540,1491,49,35,2.33,1
0.41,1.05,0.29,0.008,1.14,0.15,0.183,0.017,0.002,0.004,0.0002,0.001,0.007,1.36,68,0,5,6,1543,1543,1491,52,30,2.44,1
0.403,1.05,0.35,0.011,1.13,0.09,0.177,0.025,0.003,0.007,0.0001,0,0.007,1.39,58,0,11,11,1542,1542,1491,51,25,2.35,1
0.398,1.04,0.33,0.011,1.12,0.13,0.185,0.024,0.003,0.006,0.0002,0,0.007,1.4,50,0,11,12,1540,1540,1491,49,30,2.16,0
0.412,1.07,0.33,0.008,1.12,0.11,0.199,0.032,0.002,0.005,0.0001,0,0.007,1.31,48,0,6,27,1540,1540,1491,49,30,2.21,1
0.404,1.09,0.27,0.009,1.16,0.1,0.184,0.028,0.002,0.007,0.0001,0,0.007,1.41,54,0,4,5,1539,1539,1491,48,30,2.1,1
0.404,1.04,0.34,0.01,1.12,0.13,0.183,0.021,0.002,0.007,0.0001,0.001,0.008,1.95,59,0,3,19,1537,1537,1491,46,30,2.46,1
0.416,1.05,0.29,0.009,1.12,0.15,0.194,0.015,0.002,0.006,0.0001,0.001,0.008,1.44,63,0,4,17,1543,1543,1491,52,30,2.26,1
0.402,1.04,0.33,0.011,1.14,0.06,0.194,0.023,0.003,0.006,0.0002,0.001,0.006,1.43,54,0,5,8,1541,1541,1491,50,30,2.25,0
0.402,1.04,0.33,0.011,1.14,0.06,0.194,0.023,0.003,0.006,0.0002,0.001,0.006,1.43,54,0,5,8,1541,1541,1491,50,30,2.25,0
0.434,1.03,0.3,0.012,1.12,0.14,0.204,0.025,0.004,0.006,0.0002,0.001,0.008,1.39,60,0,12,7,1541,1541,1491,50,30,2.34,1
0.433,1.05,0.32,0.01,1.13,0.11,0.194,0.019,0.003,0.008,0.0002,0,0.007,1.29,51,0,2,26,1539,1539,1491,48,30,2.21,1
0.42,1.05,0.32,0.012,1.13,0.07,0.182,0.02,0.003,0.006,0.0001,0,0.006,1.43,53,0,12,16,1543,1543,1491,52,30,2.16,0
0.408,1.05,0.32,0.01,1.13,0.09,0.193,0.023,0.003,0.005,0.0001,0,0.006,1.46,52,0,7,28,1541,1541,1491,50,40,2.34,0
0.419,1.06,0.3,0.01,1.13,0.17,0.191,0.025,0.002,0.009,0.0001,0,0.006,1.34,55,0,3,21,1546,1546,1491,55,30,2.16,1
0.433,1.06,0.34,0.008,1.2,0.08,0.188,0.03,0.002,0.005,0.0002,0.001,0.005,1.29,68,0,11,23,1543,1543,1491,52,30,2.22,1
0.413,1.07,0.35,0.008,1.13,0.07,0.19,0.029,0.003,0.006,0.0001,0,0.005,1.44,69,0,4,7,1536,1536,1491,45,35,2.38,1
0.423,1.06,0.29,0.008,1.16,0.08,0.187,0.019,0.002,0.005,0.0001,0.001,0.005,1.17,57,0,11,28,1541,1541,1491,50,30,2.27,1
0.414,1.06,0.32,0.011,1.12,0.05,0.198,0.016,0.003,0.007,0.0001,0,0.005,1.34,60,0,2,14,1542,1542,1492,50,30,2.43,1
0.423,1.09,0.3,0.006,1.14,0.08,0.194,0.023,0.002,0.007,0.0001,0,0.005,1.38,74,0,3,30,1538,1538,1491,47,30,2.23,1
0.41,1.04,0.35,0.01,1.13,0.11,0.191,0.02,0.003,0.006,0.0001,0,0.005,1.32,54,0,4,13,1543,1543,1491,52,30,2.26,0
0.431,1.05,0.29,0.009,1.15,0.07,0.188,0.018,0.002,0.005,0.0001,0,0.005,1.29,52,0,12,22,1540,1540,1491,49,30,2.2,0
0.431,1.06,0.34,0.012,1.13,0.08,0.187,0.026,0.003,0.006,0.0002,0.001,0.006,1.44,52,0,7,5,1542,1542,1491,51,30,2.25,0
0.4,1.07,0.34,0.01,1.1,0.11,0.186,0.017,0.003,0.006,0.0002,0,0.005,1.33,54,0,12,22,1549,1549,1491,58,30,2.35,1
0.412,1.09,0.32,0.013,1.17,0.12,0.196,0.026,0.002,0.005,0.0001,0,0.006,1.48,53,0,5,5,1550,1550,1491,59,30,2.27,1
0.408,1.07,0.32,0.008,1.14,0.09,0.182,0.023,0.002,0.005,0.0001,0,0.006,1.38,74,0,2,16,1549,1549,1491,58,30,2.3,1
0.409,1.05,0.32,0.009,1.12,0.06,0.189,0.02,0.002,0.006,0.0001,0.001,0.006,1.47,50,0,5,12,1543,1543,1491,52,30,2.37,1
0.417,1.04,0.36,0.008,1.12,0.05,0.186,0.017,0.004,0.008,0.0001,0,0.005,1.38,50,0,5,31,1545,1545,1491,54,30,2.4,1
0.422,1.05,0.32,0.008,1.11,0.05,0.189,0.028,0.016,0.005,0.0002,0.001,0.005,1.46,53,0,4,6,1548,1548,1491,57,30,2.49,1
0.418,1.04,0.3,0.01,1.13,0.06,0.199,0.019,0.002,0.007,0.0001,0,0.005,1.24,53,0,2,23,1542,1542,1491,51,30,2.33,1
0.432,1.05,0.31,0.0106,1.13,0.12,0.181,0.026,0.002,0.007,0.0001,0,0.006,1.48,65,0,2,30,1547,1547,1491,56,35,2.39,1
0.403,1.04,0.33,0.0059,1.11,0.06,0.189,0.025,0.003,0.008,0.0001,0,0.006,1.36,51,0,10,4,1545,1545,1491,54,30,2.18,0
0.408,1.04,0.31,0.0126,1.13,0.11,0.192,0.021,0.002,0.005,0.0001,0,0.007,1.4,52,0,4,22,1546,1546,1491,55,35,2.1,0
0.417,1.04,0.33,0.0095,1.15,0.11,0.182,0.023,0.002,0.008,0.0001,0,0.006,1.38,66,0,4,3,1545,1545,1491,54,40,2.35,1
0.412,1.08,0.31,0.0104,1.15,0.09,0.184,0.024,0.002,0.006,0.0001,0,0.006,1.36,59,0,4,14,1544,1544,1491,53,30,2.49,1
0.397,1.05,0.32,0.0093,1.11,0.16,0.186,0.021,0.002,0.009,0.0001,0.006,0.006,1.43,59,0,1,19,1550,1545,1491,54,30,2.34,1
0.405,1.04,0.33,0.0117,1.11,0.1,0.176,0.024,0.002,0.01,0.0002,0,0.006,1.42,50,0,9,10,1548,1548,1491,57,30,2.22,1
0.423,1.07,0.29,0.0091,1.13,0.12,0.186,0.02,0.002,0.005,0.0001,0.001,0.006,1.71,53,0,12,4,1545,1545,1491,54,19,2.4,1
0.398,1.04,0.34,0.0086,1.13,0.09,0.192,0.015,0.002,0.005,0.0001,0,0.006,1.39,66,0,1,29,1550,1550,1491,59,30,2.1,1
0.428,1.07,0.33,0.0119,1.14,0.13,0.182,0.03,0.002,0.007,0.0001,0,0.007,1.38,60,0,5,18,1548,1548,1492,56,30,2.27,1
0.419,1.06,0.33,0.0114,1.13,0.07,0.19,0.025,0.002,0.006,0.0002,0.001,0.007,1.33,53,0,5,30,1542,1542,1491,51,30,2.24,1
0.418,1.06,0.34,0.0104,1.15,0.07,0.187,0.024,0.003,0.006,0.0002,0,0.006,1.41,50,0,5,31,1540,1540,1491,49,30,2.35,1
0.411,1.07,0.34,0.0132,1.15,0.12,0.191,0.024,0.003,0.007,0.0002,0.001,0.007,1.45,60,0,12,11,1544,1544,1491,53,30,2.38,1
0.423,1.05,0.32,0.0126,1.14,0.07,0.184,0.028,0.003,0.006,0.0002,0.001,0.006,1.34,60,0,9,4,1544,1544,1491,53,30,2.48,1
0.422,1.03,0.29,0.0095,1.13,0.1,0.2,0.029,0.002,0.006,0.0002,0.001,0.007,1.38,53,0,3,3,1549,1549,1491,58,52,2.2,1
0.414,1.05,0.3,0.0144,1.14,0.08,0.19,0.02,0.003,0.007,0.0003,0.001,0.008,1.4,57,0,12,28,1547,1544,1491,53,30,2.47,1
0.419,1.04,0.31,0.0077,1.14,0.1,0.196,0.025,0.002,0.007,0.0003,0.001,0.007,1.39,62,0,10,14,1548,1548,1491,57,30,2.35,0
0.415,1.06,0.33,0.0092,1.14,0.13,0.179,0.023,0.003,0.006,0.0001,0.001,0.008,1.39,69,0,9,7,1547,1547,1491,56,35,2.32,1
0.407,1.08,0.29,0.0082,1.15,0.11,0.184,0.022,0.002,0.006,0.0002,0.001,0.007,1.3,70,0,9,3,1546,1546,1491,55,30,2.27,1
0.42,1.05,0.34,0.0081,1.13,0.08,0.19,0.019,0.003,0.006,0.0002,0.001,0.008,1.43,56,0,4,30,1547,1547,1491,56,30,2.22,1
0.414,1.05,0.3,0.0108,1.14,0.11,0.184,0.023,0.002,0.007,0.0002,0.001,0.007,1.42,69,0,9,13,1542,1542,1491,51,30,2.42,1
0.423,1.06,0.29,0.0126,1.12,0.09,0.189,0.025,0.002,0.005,0.0002,0.001,0.007,1.36,60,0,2,2,1551,1551,1491,60,30,2.44,0
0.426,1.03,0.29,0.0127,1.1,0.18,0.197,0.023,0.002,0.006,0.0002,0.001,0.009,1.36,69,0,3,5,1548,1548,1491,57,30,2.22,1
0.402,1.05,0.34,0.0143,1.12,0.14,0.185,0.022,0.003,0.005,0.0001,0,0.009,1.36,65,0,3,8,1550,1550,1481,61,30,2.23,1
0.407,1.05,0.29,0.0162,1.12,0.08,0.19,0.021,0.002,0.005,0.0001,0.001,0.007,1.34,73,0,12,27,1548,1548,1491,57,30,2.26,1
0.42,1.05,0.34,0.0078,1.14,0.15,0.186,0.023,0.003,0.005,0.0002,0,0.007,1.33,73,0,10,14,1551,1551,1502,49,35,2.26,1
0.443,1.09,0.33,0.0105,1.14,0.13,0.183,0.027,0.002,0.005,0.0001,0.001,0.008,1.45,58,0,10,15,1546,1546,1491,55,30,2.45,1
0.411,1.06,0.33,0.0121,1.16,0.09,0.185,0.024,0.002,0.005,0.0001,0,0.006,1.33,57,0,4,24,1545,1545,1491,54,30,2.18,1
0.401,1.05,0.28,0.0116,1.08,0.2,0.188,0.022,0.002,0.005,0.0002,0.001,0.008,1.32,66,0,9,26,1546,1546,1491,55,30,2.5,0
0.421,1.07,0.35,0.0084,1.15,0.1,0.185,0.019,0.002,0.005,0.0001,0.001,0.007,1.4,56,0,9,27,1548,1548,1491,57,30,2.34,1
0.17,0.53,0.27,0.005,0.98,3.44,0.234,0.029,0.002,0.005,0.0002,0.009,0.061,1.33,95,0,11,25,1567,1556,1500,56,30,1.69,1
0.489,1.08,0.24,0.017,0.31,0.11,0.07,0.029,0.001,0.044,0.0001,0.001,0.005,0.96,59,0,5,12,1550,1531,1488,43,34,4.75,1
0.486,1.1,0.29,0.013,0.33,0.07,0.068,0.033,0.002,0.055,0.0001,0.001,0.004,0.93,55,0,6,2,1555,1536,1488,48,35,4.75,1
0.483,1.07,0.27,0.011,0.33,0.18,0.064,0.03,0.002,0.041,0.0001,0.002,0.007,0.88,53,0,6,13,1558,1537,1488,49,36,4.74,1
0.438,1.05,0.22,0.015,0.35,0.16,0.071,0.03,0.002,0.048,0.0002,0.002,0.006,0.86,52,0,7,11,1563,1539,1488,51,34,4.78,1
0.48,1.04,0.23,0.009,0.3,0.21,0.07,0.026,0.001,0.05,0.0001,0.001,0.005,0.94,64,0,10,12,1558,1538,1488,50,36,4.85,1
0.319,0.96,0.23,0.0024,0.11,0.06,0.022,0.023,0.001,0.007,0.0001,0.001,0.003,1.44,58,0,3,20,1548,1548,1501,47,30,2.38,1
0.479,1.07,0.28,0.0135,0.33,0.07,0.059,0.025,0.002,0.048,0.0001,0.001,0.008,0.9,58,0,12,22,1550,1539,1488,51,33,5.14,1
0.462,1.07,0.26,0.0079,0.32,0.07,0.065,0.036,0.002,0.046,0.0001,0.001,0.004,0.92,59,0,12,9,1551,1540,1488,52,36,4.86,1
0.479,1.05,0.24,0.0123,0.32,0.13,0.059,0.024,0.002,0.042,0.0001,0,0.005,0.92,64,0,3,3,1557,1530,1488,42,33,4.9,1
0.502,1.06,0.21,0.0148,0.32,0.08,0.063,0.025,0.001,0.048,0.0001,0,0.005,0.96,55,0,4,20,1549,1539,1488,51,34,4.78,1
0.495,1.09,0.2,0.0143,0.31,0.07,0.065,0.035,0.001,0.043,0.0001,0.001,0.005,0.94,50,0,12,9,1553,1537,1488,49,35,4.81,1
0.461,1.09,0.23,0.0152,0.33,0.11,0.07,0.036,0.001,0.043,0.0002,0.001,0.005,0.92,67,0,12,2,1560,1540,1488,52,34,4.9,1
0.504,1.08,0.2,0.0139,0.32,0.08,0.069,0.029,0.002,0.058,0.0001,0.002,0.005,0.88,51,0,1,16,1555,1540,1488,52,34,4.65,1
0.417,0.68,0.27,0.019,1.24,1.53,0.261,0.028,0.002,0.04,0.0001,0.004,0.027,1.42,68,0,11,31,1545,1545,1488,57,25,2.28,1
0.23,1.29,0.3,0.0028,0.15,0.07,0.038,0.029,0.002,0.005,0.0001,0.001,0.005,0.96,62,0,4,16,1580,1567,1507,60,40,5.38,1
0.34,1.06,0.33,0.004,1.04,2.16,0.377,0.023,0.002,0.034,0.0002,0.006,0.04,1.59,57,0,11,19,1541,1541,1489,52,30,2.17,1
0.167,0.52,0.52,0.001,1.1,0.1,0.503,0.013,0.003,0.005,0.0002,0.001,0.005,0.92,52,0,6,7,1590,1570,1510,60,36,4.74,1
0.162,0.55,0.56,0.003,1.2,0.19,0.512,0.011,0.003,0.003,0.0002,0.002,0.008,0.9,58,0,4,25,1593,1564,1510,54,28,4.59,1
0.163,0.54,0.58,0.001,1.12,0.09,0.503,0.012,0.003,0.006,0.0001,0.002,0.005,0.88,51,0,4,4,1575,1562,1510,52,38,5.04,1
0.112,0.47,0.52,0.007,8.5,0.11,0.952,0.024,0.001,0.027,0.0001,0.006,0.019,1.45,75,0,9,5,1567,1567,1500,67,30,2.39,1
0.17,0.54,0.31,0.001,1.67,1.43,0.261,0.028,0.003,0.007,0.0002,0.004,0.03,1.52,45,0,4,17,1565,1565,1507,58,35,2.28,0
0.169,0.55,0.3,0.003,1.66,1.44,0.262,0.021,0.002,0.005,0.0001,0.005,0.025,1.42,66,0,5,6,1545,1531,1489,42,35,2.46,1
0.157,0.56,0.26,0.007,1.66,1.4,0.274,0.029,0.002,0.006,0.0001,0.007,0.019,1.42,64,0,12,18,1560,1560,1507,53,30,2.44,1
0.416,0.85,0.23,0.0015,1.12,0.1,0.263,0.027,0.002,0.004,0.0001,0,0.006,0.96,59,0,10,16,1558,1547,1492,55,32,6.29,1
0.412,0.87,0.27,0.0004,1.12,0.06,0.263,0.027,0.003,0.009,0.0002,0.002,0.005,1.1,85,0,4,16,1563,1549,1491,58,32,6.32,1
0.412,0.86,0.26,0.0017,1.14,0.08,0.26,0.023,0.002,0.005,0.0001,0.001,0.007,0.9,78,0,11,3,1563,1545,1492,53,35,6.34,1
0.419,0.88,0.31,0.0002,1.14,0.07,0.263,0.026,0.003,0.005,0.0001,0.001,0.007,0.92,72,0,11,12,1564,1545,1492,53,35,6.13,1
0.409,0.85,0.24,0.0059,1.12,0.11,0.256,0.023,0.002,0.006,0.0001,0.001,0.007,0.89,87,0,9,21,1560,1547,1492,55,26,6.25,1
0.419,0.72,0.27,0.001,0.8,1.7,0.235,0.024,0.003,0.004,0.0001,0.006,0.06,1.35,53,0,10,13,1541,1541,1488,53,40,2.1,1
0.411,0.9,0.3,0.03,1.14,0.07,0.199,0.036,0.002,0.006,0.0002,0.001,0.007,1.24,66,0,4,5,1541,1541,1493,48,30,2.46,1
0.445,0.87,0.35,0.036,1.1,0.11,0.202,0.034,0.003,0.005,0.0002,0.002,0.008,1.25,58,0,2,15,1555,1537,1493,44,30,2.31,1
0.406,0.87,0.29,0.032,1.21,0.08,0.197,0.021,0.002,0.007,0.0002,0.003,0.007,1.39,62,0,5,8,1540,1540,1507,49,35,2.43,1
0.189,0.65,0.22,0.011,0.17,0.17,0.303,0.027,0.001,0.004,0.0001,0.001,0.004,0.87,56,0,5,7,1591,1567,1513,54,34,5.01,1
0.189,0.66,0.28,0.001,0.17,0.16,0.314,0.027,0.002,0.013,0.0001,0,0.004,0.91,52,0,6,14,1587,1573,1513,60,34,5.05,1
0.421,0.8,0.26,0.001,0.13,0.1,0.033,0.024,0.001,0.024,0,0,0.003,1.34,65,0,9,23,1533,1533,1494,39,30,2.46,1
0.433,0.8,0.24,0.002,0.13,0.1,0.029,0.03,0.002,0.026,0.0001,0.001,0.003,1.23,48,0,10,3,1549,1533,1494,39,28,2.4,0
0.428,0.78,0.23,0.003,0.23,0.05,0.019,0.023,0.001,0.025,0.0001,0,0.002,1.3,53,0,9,26,1532,1532,1494,38,54,2.29,1
0.415,0.79,0.26,0.002,0.15,0.07,0.028,0.031,0.002,0.032,0.0001,0.001,0.003,1.36,57,0,6,3,1531,1531,1494,37,30,2.46,1
0.421,0.78,0.22,0.002,0.14,0.08,0.032,0.024,0.001,0.021,0.0001,0,0.003,1.28,49,0,9,29,1533,1533,1494,39,30,2.18,1
0.41,0.8,0.29,0.001,0.14,0.06,0.016,0.031,0.002,0.026,0.0001,0,0.003,1.32,52,0,7,12,1547,1535,1494,41,30,1.65,1
0.43,0.78,0.25,0.002,0.12,0.1,0.018,0.021,0.002,0.024,0.0001,0.001,0.004,1.41,50,0,3,2,1554,1535,1494,41,30,2.49,0
0.428,0.79,0.28,0.002,0.13,0.05,0.023,0.027,0.002,0.021,0.0001,0,0.003,1.37,46,0,6,10,1531,1531,1494,37,82,2.12,1
0.42,0.78,0.27,0.002,0.14,0.09,0.04,0.024,0.002,0.03,0.0001,0.001,0.003,1.3,52,0,6,12,1536,1536,1594,42,30,2.45,1
0.428,0.8,0.27,0.001,0.13,0.07,0.026,0.022,0.001,0.024,0,0.001,0.003,1.22,52,0,7,19,1530,1530,1494,36,30,2.38,1
0.446,0.78,0.29,0.001,0.14,0.11,0.036,0.022,0.003,0.025,0.0001,0,0.003,1.32,52,0,11,8,1534,1534,1494,40,35,2.13,0
0.446,0.78,0.29,0.001,0.14,0.11,0.036,0.022,0.003,0.025,0.0001,0,0.003,1.32,52,0,11,8,1534,1534,1494,40,35,2.13,0
0.44,0.8,0.24,0.006,0.13,0.05,0.022,0.032,0.001,0.024,0.0001,0.001,0.003,1.34,55,0,3,10,1532,1532,1494,38,30,2.19,1
0.427,0.8,0.27,0.001,0.22,0.07,0.032,0.026,0.001,0.024,0.0001,0.001,0.003,1.36,52,0,11,11,1534,1534,1494,40,30,2.5,1
0.444,0.79,0.28,0.001,0.12,0.06,0.026,0.028,0.001,0.023,0,0.001,0.003,1.35,48,0,10,23,1533,1533,1494,39,25,2.25,1
0.428,0.8,0.23,0.001,0.14,0.06,0.026,0.033,0.001,0.023,0.0001,0.001,0.002,1.15,58,0,7,25,1534,1534,1494,40,25,2.44,1
0.439,0.81,0.25,0.002,0.13,0.09,0.039,0.027,0.001,0.022,0.0001,0.002,0.004,1.3,67,0,11,14,1547,1534,1494,40,29,1.68,0
0.425,0.8,0.25,0.001,0.13,0.14,0.042,0.028,0.001,0.023,0.0001,0.002,0.004,1.26,53,0,7,27,1534,1534,1494,40,30,2.34,1
0.434,0.78,0.27,0.001,0.13,0.06,0.019,0.029,0.002,0.025,0,0.002,0.003,1.39,53,0,7,28,1534,1534,1494,40,30,2.43,0
0.44,0.79,0.26,0.001,0.13,0.12,0.031,0.031,0.001,0.024,0.0001,0.001,0.003,1.29,50,0,11,17,1540,1540,1494,46,30,2.25,1
0.414,0.78,0.25,0.001,0.12,0.07,0.029,0.026,0.002,0.024,0.0001,0.001,0.003,1.26,54,0,10,27,1533,1533,1494,39,30,2.45,1
0.426,0.8,0.27,0.0072,0.15,0.14,0.052,0.037,0.001,0.027,0.0001,0.001,0.005,1.36,55,0,5,5,1534,1534,1494,40,30,2.22,1
0.429,0.8,0.23,0.0014,0.12,0.07,0.032,0.033,0.002,0.023,0.0001,0.001,0.003,1.3,42,0,10,17,1535,1535,1494,41,30,2.33,1
0.419,0.8,0.26,0.0022,0.14,0.09,0.033,0.034,0.003,0.025,0,0.001,0.004,1.36,50,0,11,6,1533,1533,1494,39,30,2.43,1
0.441,0.79,0.24,0.0005,0.14,0.12,0.044,0.029,0.003,0.028,0,0,0.004,1.31,45,0,5,9,1536,1536,1494,42,30,2.32,0
0.44,0.79,0.28,0.0012,0.13,0.06,0.027,0.032,0.001,0.025,0,0.001,0.003,1.42,46,0,5,13,1536,1536,1494,42,35,2.47,1
0.421,0.79,0.26,0.0031,0.14,0.06,0.034,0.03,0.001,0.024,0,0,0.003,1.37,40,0,5,15,1536,1535,1494,41,27,2.5,1
0.42,0.78,0.22,0.0016,0.13,0.05,0.029,0.021,0.001,0.022,0,0,0.003,1.35,52,0,6,23,1530,1530,1494,36,30,2.19,1
0.451,0.79,0.24,0.0026,0.12,0.06,0.041,0.024,0.002,0.021,0.0001,0.001,0.004,1.26,64,0,1,17,1540,1540,1494,46,33,2.18,1
0.436,0.83,0.31,0.0004,0.13,0.05,0.037,0.025,0.002,0.024,0.0001,0.001,0.003,1.38,45,0,5,18,1535,1535,1494,41,30,2.34,1
0.43,0.78,0.23,0.0041,0.13,0.11,0.042,0.028,0.001,0.024,0.0001,0,0.004,1.45,70,0,5,23,1534,1534,1494,40,35,2.48,0
0.419,0.78,0.24,0.0024,0.12,0.07,0.035,0.031,0.001,0.022,0.0001,0.001,0.004,1.33,49,0,5,19,1546,1532,1494,38,30,2.42,1
0.444,0.79,0.25,0.0037,0.14,0.15,0.052,0.022,0.001,0.026,0.0002,0.005,0.004,1.39,73,0,1,23,1543,1534,1494,40,30,2.42,1
0.462,0.8,0.26,0.0018,0.13,0.08,0.032,0.036,0.001,0.032,0.0001,0.001,0.003,1.37,59,0,4,14,1534,1534,1494,40,30,2.16,0
0.428,0.81,0.24,0.0035,0.15,0.05,0.029,0.018,0.002,0.021,0.0001,0.001,0.003,1.34,55,0,6,31,1529,1529,1494,35,30,2.11,1
0.421,0.78,0.26,0.0071,0.12,0.05,0.026,0.02,0.002,0.024,0.0001,0.001,0.003,1.35,67,0,5,18,1551,1551,1502,49,35,2.16,1
0.435,0.79,0.25,0.001,0.13,0.07,0.033,0.023,0.001,0.024,0.0001,0,0.003,1.34,72,0,11,27,1535,1535,1494,41,30,2.26,1
0.418,0.78,0.27,0.003,0.13,0.08,0.037,0.026,0.003,0.025,0.0001,0.001,0.004,1.45,67,0,11,29,1534,1534,1494,40,30,2.1,0
0.417,0.79,0.24,0.0023,0.13,0.07,0.042,0.033,0.002,0.028,0.0001,0.002,0.005,1.44,53,0,9,5,1534,1534,1494,40,30,2.1,1
0.422,0.8,0.25,0.0047,0.12,0.07,0.031,0.04,0.002,0.027,0.0001,0.002,0.004,1.34,50,0,4,21,1537,1537,1494,43,30,2.27,1
0.428,0.81,0.22,0.0008,0.13,0.07,0.027,0.03,0.001,0.033,0.0001,0.001,0.004,1.39,47,0,9,8,1534,1534,1494,40,30,2.23,1
0.421,0.81,0.23,0.001,0.12,0.06,0.023,0.025,0.001,0.019,0.0001,0,0.003,1.36,60,0,9,10,1536,1536,1494,42,30,2.36,1
0.439,0.8,0.27,0.0011,0.14,0.06,0.027,0.029,0.002,0.022,0.0001,0,0.003,1.3,37,0,4,26,1534,1534,1494,40,30,2.21,0
0.445,0.79,0.24,0.0009,0.12,0.17,0.054,0.031,0.001,0.02,0.0001,0.003,0.005,1.4,48,0,12,17,1536,1536,1494,42,30,2.49,1
0.418,0.81,0.26,0.0038,0.14,0.08,0.019,0.028,0.001,0.026,0.0001,0.001,0.003,1.39,53,0,9,14,1532,1532,1494,38,30,2.3,1
0.428,0.78,0.25,0.0062,0.13,0.04,0.026,0.032,0.001,0.028,0.0001,0.001,0.003,1.3,44,0,3,13,1534,1534,1494,40,30,2.48,1
0.433,0.8,0.3,0.0005,0.14,0.09,0.03,0.02,0.002,0.03,0.0001,0.003,0.004,1.38,39,0,3,10,1533,1533,1494,39,30,2.19,0
0.428,0.8,0.26,0.0016,0.15,0.09,0.038,0.024,0.002,0.027,0.0001,0.003,0.005,1.26,50,0,12,24,1529,1529,1494,35,30,2.44,1
0.422,0.8,0.23,0.0014,0.13,0.09,0.037,0.031,0.001,0.029,0.0001,0.001,0.004,1.36,57,0,6,11,1530,1530,1494,36,30,2.22,1
0.447,0.79,0.29,0.001,0.15,0.08,0.033,0.028,0.002,0.024,0.0001,0.002,0.006,1.39,52,0,6,12,1534,1534,1494,40,30,2.22,1
0.161,0.82,0.24,0.0204,1.03,1.24,0.238,0.029,0.002,0.005,0.0003,0.004,0.028,1.47,65,0,5,29,1565,1565,1507,58,25,2.16,1
0.605,0.87,0.2,0.0031,0.18,0.09,0.029,0.028,0.002,0.006,0,0.001,0.005,0.86,53,0,3,11,1551,1536,1479,57,30,5.8,1
0.318,0.57,0.3,0.0005,1.07,0.43,0.234,0.031,0.003,0.014,0.0001,0.001,0.006,0.86,52,0,10,16,1570,1555,1500,55,33,4.7,1
0.475,0.73,0.18,0.008,0.24,0.09,0.037,0.031,0.01,0.006,0.0001,0.001,0.004,0.92,49,0,10,10,1560,1548,1491,57,40,4.94,1
0.479,0.75,0.25,0.006,0.25,0.07,0.035,0.021,0.014,0.006,0.0001,0.002,0.004,0.9,64,0,11,8,1558,1542,1491,51,40,4.77,1
0.47,0.75,0.23,0.01,0.23,0.07,0.033,0.027,0.009,0.005,0.0001,0.001,0.004,0.93,55,0,2,39,1544,1544,1491,53,37,5.14,1
0.47,0.73,0.22,0.0126,0.22,0.05,0.026,0.028,0.011,0.004,0.0001,0.001,0.004,0.92,45,0,4,20,1560,1542,1491,51,36,5.09,1
0.168,0.53,0.28,0.021,0.99,3.4,0.211,0.031,0.003,0.007,0.0002,0.011,0.066,1.5,79,0,5,16,1556,1556,1501,55,40,2.27,0
0.168,0.53,0.28,0.021,0.99,3.4,0.211,0.031,0.003,0.007,0.0002,0.011,0.066,1.5,79,0,5,16,1556,1556,1501,55,40,2.27,0
0.306,0.77,0.24,0.001,1.07,0.44,0.23,0.03,0.002,0.06,0.0001,0.003,0.006,0.98,70,0,5,6,1573,1561,1499,62,41,5.7,1
0.471,0.98,0.22,0.0011,1.07,0.56,1.006,0.031,0.002,0.121,0.0002,0.004,0.013,0.96,55,0,11,18,1568,1552,1485,67,37,5.13,1
0.465,1.04,0.28,0.0023,1.06,0.55,1.005,0.029,0.003,0.123,0.0002,0.004,0.01,0.96,69,0,5,12,1566,1555,1485,70,40,5.28,1
0.456,1,0.23,0.0003,1.06,0.6,1.003,0.032,0.002,0.109,0.0002,0.004,0.008,0.92,55,0,6,9,1569,1555,1485,70,47,4.58,1
0.177,1.3,0.26,0.008,1.19,0.08,0.036,0.028,0.003,0.01,0.0002,0.001,0.006,1.38,96,0,7,20,1559,1559,1508,51,30,2.48,1
0.203,1.3,0.32,0,1.25,0.128,0.049,0.029,0.0051,0.01,0,0.001,0.01,1.46,95,0,10,21,1569,1569,1508,61,30,2.36,1
0.172,0.55,0.34,0.004,0.96,3.43,0.242,0.028,0.003,0.004,0.0002,0.009,0.063,1.32,55,0,12,24,1563,1563,1500,63,35,2.4,0
0.172,0.55,0.34,0.004,0.96,3.43,0.242,0.028,0.003,0.004,0.0002,0.009,0.063,1.32,55,0,12,24,1563,1563,1500,63,35,2.4,0
0.169,0.52,0.27,0.0045,0.99,3.43,0.235,0.029,0.002,0.007,0.0002,0.009,0.06,1.38,80,0,2,5,1557,1557,1500,57,30,1.72,1
0.164,0.54,0.27,0.006,0.99,3.45,0.245,0.035,0.002,0.006,0.0002,0.012,0.079,1.29,68,0,4,18,1558,1558,1500,58,30,2.49,1
0.174,0.58,0.33,0.01,1.06,3.46,0.238,0.02,0.002,0.006,0.0002,0.009,0.06,0,69,0,9,7,1566,1566,1500,66,30,2.47,0
0.174,0.58,0.33,0.01,1.06,3.46,0.238,0.02,0.002,0.006,0.0002,0.009,0.06,0,69,0,9,7,1566,1566,1500,66,30,2.47,0
0.157,0.51,0.32,0.006,0.95,3.43,0.236,0.032,0.003,0.005,0.0002,0.01,0.066,1.4,55,0,9,14,1555,1555,1500,55,35,2.4,0
0.156,0.5,0.25,0.01,0.96,3.42,0.234,0.028,0.002,0.004,0.0001,0.008,0.068,0.86,54,0,5,18,1557,1557,1500,57,30,2.34,0
0.177,0.53,0.32,0.002,0.95,3.46,0.234,0.02,0.003,0.004,0.0003,0.009,0.072,1.47,57,0,12,5,1552,1552,1500,52,30,2.42,1
0.406,1.02,0.28,0.008,1.11,0.07,0.221,0.025,0.002,0.007,0.0002,0.002,0.007,1.52,58,0,11,17,1560,1542,1492,50,30,2.26,0
0.406,1.02,0.28,0.008,1.11,0.07,0.221,0.025,0.002,0.007,0.0002,0.002,0.007,1.52,58,0,11,17,1560,1542,1492,50,30,2.26,0
0.406,1.02,0.28,0.008,1.11,0.07,0.221,0.025,0.002,0.007,0.0002,0.002,0.007,1.52,58,0,11,17,1560,1542,1492,50,30,2.26,0
0.19,0.5,0.41,0.005,12.71,0.14,0.039,0.016,0,0.022,0.0002,0.01,0.021,1.92,340,0,4,11,1548,1548,1487,61,35,2.42,1
0.205,0.49,0.36,0.007,12.89,0.14,0.031,0.023,0,0.021,0.0003,0.01,0.022,1.08,322,0,9,2,1548,1548,1487,61,30,2.31,1
0.191,0.5,0.36,0.008,12.52,0.17,0.059,0.02,0.001,0.027,0.0003,0.008,0.022,1.78,369,0,12,14,1544,1544,1487,57,50,2.15,1
0.16,0.52,0.28,0.003,0.97,3.44,0.254,0.029,0.003,0.005,0.0002,0.012,0.072,1.34,60,0,6,6,1545,1545,1489,56,30,2.41,0
0.441,0.74,0.22,0.002,1.17,0.15,0.035,0.032,0.002,0.005,0.0002,0.003,0.007,1.38,59,0,5,22,1536,1536,1491,45,30,2.33,0
0.162,0.54,0.31,0.002,0.98,3.41,0.241,0.031,0.002,0.016,0.0002,0.011,0.069,1.31,55,0,5,4,1556,1556,1500,45,30,2.13,0
0.199,0.54,0.43,0.01,13.29,0.12,0.029,0.016,0,0.03,0.0003,0.01,0.024,1.74,403,0,5,26,1555,1555,1487,68,30,2.15,0
0.456,0.73,0.24,0.009,1.18,0.07,0.036,0.025,0.002,0.005,0.0002,0.003,0.007,1.41,71,0,5,4,1541,1556,1500,56,35,2.5,0
0.15,1.17,0.24,0.002,0.16,0.22,0.045,0.034,0.002,0.006,0.0001,0.003,0.005,1.36,52,0,7,7,1563,1563,1513,50,40,2.24,1
0.421,0.75,0.25,0.001,1.21,0.09,0.047,0.026,0.002,0.005,0.0001,0.001,0.007,1.55,50,0,6,19,1545,1545,1491,54,30,2.24,1
0.157,0.53,0.26,0.003,1.52,1.52,0.276,0.025,0.002,0.009,0.0002,0.005,0.028,1.23,102,0,6,24,1565,1565,1508,57,30,2.1,1
0.412,0.85,0.32,0.001,1.19,0.05,0.283,0.019,0.002,0.006,0.0001,0.002,0.006,0.9,50,0,2,8,1557,1560,1492,68,50,4.82,1
0.16,0.5,0.29,0.007,1.58,1.61,0.268,0.023,0.002,0.006,0.0002,0.007,0.03,1.27,66,0,11,24,1561,1561,1508,53,30,2.16,1
0.166,0.51,0.24,0.005,1.55,1.45,0.256,0.016,0.002,0.005,0.0001,0.004,0.015,1.42,54,0,2,15,1563,1563,1508,55,30,2.13,1
0.162,0.55,0.29,0.005,1.06,3.4,0.231,0.021,0.002,0.005,0.0002,0.01,0.062,1.35,60,0,2,16,1558,1558,1500,58,30,2.4,0
0.329,0.86,0.44,0.001,1.71,0.38,0.421,0.024,0.003,0.112,0.0002,0.002,0.013,0.86,42,0,3,19,1566,1553,1496,57,42,4.72,1
0.331,0.86,0.45,0.001,1.73,0.27,0.424,0.024,0.003,0.116,0.0002,0.002,0.008,0.92,55,0,3,20,1563,1551,1496,55,43,4.64,1
0.165,0.52,0.26,0.009,0.97,3.42,0.236,0.028,0.002,0.006,0.0002,0.009,0.067,1.43,58,0,5,5,1551,1551,1500,51,35,2.34,1
0.331,0.87,0.39,0,1.73,0.252,0.435,0.028,0.0036,0.117,0,0.003,0.011,0.98,79,0,2,18,1568,1547,1496,51,33,4.84,1
0.166,0.51,0.27,0.003,0.97,3.41,0.233,0.031,0.002,0.004,0.0001,0.009,0.068,1.4,59,0,5,6,1545,1531,1489,42,35,2.49,1
0.132,1.18,0.23,0.001,0.16,0.06,0.028,0.028,0.002,0.056,0.0001,0.001,0.005,1.45,134,0,2,21,1545,1531,1489,42,35,2.18,1
0.03,0.39,0.36,0.004,12.85,6.06,2.084,0.031,0.116,0.037,0,0.025,0.08,2.74,100,0,12,2,1557,1534,1475,59,30,1.67,1
0.168,0.55,0.27,0.01,1.57,1.41,0.265,0.017,0.002,0.006,0.0002,0.005,0.03,1.39,72,0,2,26,1545,1531,1489,42,35,2.31,1
0.157,0.53,0.28,0.006,0.98,3.54,0.238,0.026,0.002,0.004,0.0001,0.009,0.058,1.36,73,0,4,20,1555,1555,1500,55,30,2.46,1
0.15,0.53,0.3,0.011,1.56,1.44,0.27,0.03,0.002,0.007,0.0002,0.005,0.028,1.36,73,0,5,23,1563,1563,1508,55,35,2.37,1
0.166,0.53,0.28,0.001,1.6,1.68,0.26,0.029,0.002,0.007,0.0002,0.007,0.038,1.38,57,0,12,8,1562,1562,1506,56,35,2.16,1
0.158,0.53,0.29,0.008,0.98,3.41,0.231,0.03,0.002,0.004,0.0002,0.009,0.079,1.42,67,0,5,26,1553,1553,1500,53,30,2.19,1
0.137,0.96,0.31,0.032,1.12,1.54,0.122,0.034,0.002,0.006,0.0002,0.004,0.036,1.36,60,0,9,25,1561,1561,1506,55,30,2.18,1
0.165,0.53,0.27,0.008,0.98,3.43,0.233,0.031,0.002,0.011,0.0001,0.008,0.07,1.44,63,0,11,5,1565,1553,1500,53,30,1.65,0
0.151,0.53,0.23,0.005,1.56,1.5,0.254,0.024,0.002,0.005,0.0001,0.004,0.033,1.49,81,0,9,28,1561,1561,1508,53,25,2.31,0
0.29,0.67,0.28,0.003,3.29,0.44,0.496,0.026,0.002,0.007,0.0001,0.001,0.013,1.06,83,0,10,4,1573,1556,1496,60,42,5.92,1
0.16,0.57,0.31,0.005,0.99,3.46,0.229,0.017,0.002,0.004,0.0001,0.008,0.074,1.34,63,0,3,3,1572,1553,1500,53,30,1.75,0
0.17,0.54,0.28,0.002,0.97,3.42,0.235,0.023,0.002,0.006,0.0001,0.009,0.067,1.4,50,0,6,26,1570,1552,1500,52,33,2.48,1
0.157,0.52,0.29,0.004,0.97,3.41,0.24,0.034,0.003,0.005,0.0001,0.009,0.061,1.26,65,0,11,16,1571,1557,1500,57,30,2.36,1
0.158,0.47,0.25,0.003,1.27,4.05,0.304,0.03,0.002,0.004,0.0001,0.011,0.064,1.3,62,0,3,12,1570,1570,1499,71,30,2.27,0
0.158,0.47,0.25,0.003,1.27,4.05,0.304,0.03,0.002,0.004,0.0001,0.011,0.064,1.3,62,0,3,12,1570,1570,1499,71,30,2.27,0
0.158,0.47,0.25,0.003,1.27,4.05,0.304,0.03,0.002,0.004,0.0001,0.011,0.064,1.3,62,0,3,12,1570,1570,1499,71,30,2.27,0
0.158,0.47,0.25,0.003,1.27,4.05,0.304,0.03,0.002,0.004,0.0001,0.011,0.064,1.3,62,0,3,12,1570,1570,1499,71,30,2.27,0
0.161,0.52,0.28,0.004,0.98,3.42,0.243,0.029,0.002,0.005,0.0001,0.009,0.062,1.42,59,0,10,17,1575,1557,1500,57,30,2.35,0
0.152,0.53,0.27,0.001,1.57,1.45,0.258,0.027,0.002,0.006,0.0002,0.005,0.02,1.33,70,0,2,5,1561,1561,1508,53,30,2.12,1
0.157,0.95,0.29,0.038,1.12,1.56,0.144,0.028,0.002,0.007,0.0002,0.004,0.033,0.87,62,0,4,13,1564,1564,1506,58,30,2.47,1
