Repository: Samarth27-09/steel_ingot_defect_detection_using_ML

# Steel Ingot Defect Detection via Machine Learning

This repository implements the full pipeline described in *Data-Driven Approach for Defect Identification in Steel Ingot Casting via Machine Learning*.

## Dataset
- **Location:** `data/Steel.csv`
- **Content:** ~2.3k rows covering 17+ numeric process parameters (alloying elements, temperatures, casting speeds, ladle life, etc.) and a binary `Defect` column indicating defective vs. non-defective ingots.
- **Assumptions:** The dataset is clean (no missing values) and already lives in the `data/` directory. If not, place it there before running the notebook.

File: data/Steel.csv (part 7 of 7)
C,MN,SI,S,CR,NI,MO,AL,TI,V,B,W,CO,H2,N,O2,Ladle_No.,Ladle_Life,LF Chamber Out Temp,Casting Temp,Liquidus Temp,Super-heat,Cast Time,Casting Speed,Defect
0.159,0.52,0.3,0.001,0.97,3.42,0.256,0.028,0.002,0.005,0.0001,0.01,0.057,1.37,80,0,5,3,1586,1555,1500,55,29,2.17,1
0.411,0.83,0.3,0.003,1.14,0.09,0.281,0.027,0.002,0.006,0.0001,0.002,0.007,0.96,50,0,5,17,1574,1558,1492,66,45,5.33,1
0.161,0.53,0.3,0.007,0.97,3.49,0.245,0.023,0.002,0.006,0.0002,0.011,0.045,1.3,80,0,12,15,1551,1551,1500,51,30,2.24,1
0.162,1.18,0.27,0.003,0.17,0.2,0.036,0.033,0.002,0.005,0.0001,0.002,0.005,1.42,61,0,2,27,1568,1568,1513,55,35,2.33,1
0.421,0.87,0.34,0.001,1.16,0.09,0.264,0.017,0.004,0.004,0.0002,0.001,0.006,0.92,55,0,7,16,1569,1555,1492,63,44,4.81,1
0.161,0.53,0.29,0.011,1.6,1.44,0.283,0.028,0.002,0.006,0.0002,0.006,0.044,1.31,60,0,4,2,1540,1540,1507,49,35,2.12,1
0.403,0.88,0.33,0,1.14,0.12,0.269,0.022,0.003,0.005,0.0002,0.002,0.007,0.9,48,0,4,6,1574,1563,1492,71,45,5.23,1
0.158,0.65,0.29,0.0013,1.67,1.4,0.264,0.031,0.002,0.006,0.0002,0.004,0.025,1.42,59,0,9,23,1568,1568,1506,62,25,2.24,1
0.186,0.86,0.38,0.005,13.02,0.19,0.033,0.009,0.001,0.05,0.0004,0.01,0.024,1.52,345,0,9,9,1550,1550,1486,64,35,2.44,0
0.416,0.85,0.31,0.001,1.15,0.14,0.26,0.022,0.002,0.008,0.0001,0,0.005,0.89,51,0,5,12,1550,1551,1492,59,35,5.05,1
0.187,0.86,0.33,0.005,13.05,0.18,0.03,0.013,0.001,0.051,0.0002,0.002,0.028,1.54,356,0,11,26,1544,1544,1486,58,30,2.22,1
0.16,0.52,0.36,0.004,1.07,3.41,0.236,0.04,0.003,0.006,0.0001,0.009,0.036,1.42,67,0,9,13,1555,1555,1500,55,30,2.21,0
0.406,1.03,0.29,0.005,1.11,0.08,0.217,0.029,0.002,0.005,0.0001,0,0.006,1.39,53,0,10,3,1553,1553,1492,61,30,2.28,1
0.189,0.86,0.35,0.003,13.1,0.1,0.03,0.01,0,0.052,0.0002,0.003,0.026,1.35,332,0,7,22,1552,1552,1486,66,35,2.4,1
0.404,0.85,0.36,0.001,1.17,0.09,0.283,0.02,0.003,0.005,0.0001,0.001,0.005,0.92,58,0,11,7,1581,1561,1492,69,50,4.9,1
0.312,0.75,0.26,0.001,1.08,0.44,0.215,0.024,0.002,0.071,0.0001,0.002,0.005,0.87,80,0,3,12,1567,1554,1499,55,30,5.52,1
0.18,1.38,0.28,0.001,0.17,0.71,0.512,0.015,0.002,0.007,0.0002,0.003,0.008,0.93,49,0,7,9,1576,1567,1507,60,30,5.08,1
0.423,0.77,0.29,0.002,0.86,1.96,0.288,0.022,0.002,0.013,0.0001,0.006,0.023,0.93,52,0,7,18,1558,1544,1486,58,40,5.75,1
0.32,0.95,0.26,0.006,0.13,0.11,0.062,0.024,0.001,0.006,0.0001,0.001,0.006,1.33,52,0,6,6,1557,1557,1501,56,30,2.16,1
0.331,0.98,0.43,0.002,0.15,0.1,0.039,0.032,0.003,0.008,0.0003,0.001,0.004,1.15,50,0,7,22,1558,1558,1501,57,30,2.12,1
0.322,0.96,0.25,0.001,0.12,0.07,0.04,0.022,0.001,0.004,0.0001,0.001,0.004,1.36,46,0,6,9,1551,1551,1501,50,30,2.16,1
0.324,0.98,0.23,0.001,0.12,0.06,0.04,0.025,0.002,0.006,0.0001,0.001,0.003,1.35,50,0,7,28,1549,1549,1501,48,30,2.34,1
0.316,0.97,0.26,0.001,0.12,0.13,0.048,0.026,0.002,0.006,0.0001,0.001,0.004,1.46,49,0,7,29,1548,1548,1501,47,30,2.14,1
0.337,0.98,0.25,0.005,0.15,0.06,0.04,0.026,0.001,0.004,0.0001,0.001,0.004,1.29,55,0,10,25,1552,1552,1501,51,30,2.31,1
0.327,0.97,0.26,0.003,0.13,0.06,0.039,0.031,0.002,0.005,0.0001,0.001,0.004,1.47,50,0,2,2,1501,1546,1501,45,30,2.18,1
0.325,0.95,0.21,0.004,0.11,0.07,0.035,0.027,0.002,0.005,0.0001,0.001,0.004,1.46,48,0,10,29,1550,1550,1501,49,30,2.13,1
0.321,0.99,0.24,0.002,0.12,0.05,0.023,0.032,0.002,0.004,0.0001,0.001,0.003,1.35,49,0,10,30,1551,1551,1501,50,27,2.49,1
0.301,0.61,0.25,0.002,3.33,0.42,0.475,0.021,0.003,0.01,0.0001,0.001,0.01,1.05,75,0,2,6,1577,1557,1496,61,37,5.68,1
0.333,1,0.3,0.003,0.11,0.06,0.063,0.028,0.002,0.007,0.0001,0.001,0.004,1.4,54,0,5,19,1551,1550,1501,49,30,2.29,1
0.323,0.95,0.24,0.005,0.12,0.05,0.024,0.02,0.001,0.006,0.0001,0.001,0.004,1.41,64,0,11,16,1548,1548,1501,47,30,2.23,1
0.162,0.51,0.35,0.003,0.95,3.43,0.233,0.026,0.003,0.007,0.0002,0.009,0.036,1.49,60,0,5,12,1559,1559,1500,59,30,2.13,1
0.417,0.85,0.34,0.005,1.14,0.23,0.27,0.01,0.002,0.009,0.0001,0.002,0.008,0.92,53,0,2,11,1570,1555,1492,63,46,5.25,1
0.325,0.96,0.21,0.005,0.13,0.03,0.019,0.03,0.001,0.005,0,0.001,0.003,1.42,51,0,2,12,1557,1557,1501,56,30,2.3,1
0.321,0.97,0.27,0.003,0.12,0.06,0.028,0.029,0.001,0.005,0.0001,0,0.004,1.36,49,0,2,13,1551,1551,1501,50,30,2.44,1
0.296,0.62,0.25,0.01,3.31,0.45,0.47,0.021,0.002,0.009,0.0002,0.002,0.009,0.95,81,0,2,14,1578,1554,1496,58,40,6.18,1
0.413,0.98,1.7,0.001,0.81,1.82,0.376,0.024,0.004,0.066,0.0002,0.005,0.006,1.24,33,0,2,19,1566,1531,1476,55,44,5.33,1
0.164,0.51,0.36,0.002,0.98,3.42,0.23,0.03,0.0033,0.008,0,0.007,0.055,1.42,66,0,4,10,1559,1559,1500,59,30,2.35,1
0.599,0.84,1.73,0,0.27,0.215,0.065,0.023,0.0041,0.138,0,0.001,0.007,0.97,63,0,7,2,1539,1520,1468,52,27,3.82,1
0.397,1,0.27,0.003,1.11,0.05,0.229,0.025,0.003,0.005,0.0002,0.001,0.005,1.36,72,0,2,28,1544,1544,1492,52,30,2.37,0
0.399,1.05,0.32,0,1.12,0.05,0.233,0.029,0.003,0.006,0.0001,0.001,0.005,1.33,52,0,12,21,1546,1546,1492,54,30,2.33,1
0.229,0.7,0.29,0.0217,1.25,3.65,0.311,0.033,0.003,0.007,0.0002,0.008,0.067,1.39,56,0,7,8,1555,1555,1492,63,30,2.26,1
0.229,0.66,0.28,0.0214,1.22,3.72,0.318,0.033,0.002,0.005,0.0002,0.008,0.078,1.38,55,0,5,12,1551,1551,1492,59,30,2.36,1
0.303,0.61,0.24,0.0024,3.31,0.42,0.467,0.019,0.003,0.029,0.0001,0.001,0.011,0.9,111,0,4,4,1571,1556,1496,60,40,6.59,1
0.323,0.98,0.29,0.0018,0.12,0.07,0.022,0.025,0.001,0.004,0,0.001,0.003,1.62,46,0,11,31,1546,1546,1501,45,35,2.48,1
0.333,0.98,0.24,0.0011,0.12,0.07,0.039,0.026,0.001,0.004,0,0.001,0.003,1.42,55,0,7,3,1551,1551,1501,50,30,2.47,1
0.321,0.97,0.24,0.005,0.11,0.05,0.035,0.029,0.002,0.005,0,0.001,0.003,1.33,48,0,12,13,1545,1545,1501,44,35,2.12,1
0.342,0.98,0.29,0.0008,0.16,0.09,0.045,0.022,0.002,0.006,0,0,0.004,1.36,49,0,1,30,1547,1547,1501,46,25,2.36,1
0.168,0.79,0.26,0.0234,1.01,1.24,0.238,0.024,0.003,0.013,0.0001,0.002,0.027,1.4,53,0,9,16,1567,1567,1507,60,35,2.27,1
0.317,0.98,0.25,0.0007,0.12,0.09,0.038,0.031,0.002,0.004,0,0.001,0.004,1.33,45,0,9,17,1551,1551,1501,50,30,2.37,1
0.32,0.96,0.25,0.0023,0.12,0.05,0.034,0.027,0.002,0.007,0,0,0.003,1.36,48,0,10,2,1554,1554,1501,53,35,2.42,1
0.197,0.8,0.3,0.024,1.02,1.26,0.227,0.031,0.002,0.008,0.0001,0.003,0.027,1.42,53,0,7,14,1562,1562,1507,55,35,2.37,1
0.34,0.97,0.25,0.005,0.12,0.08,0.033,0.033,0.002,0.005,0,0.001,0.003,1.58,46,0,6,2,1559,1559,1501,58,30,2.45,1
0.35,0.98,0.22,0.0041,0.14,0.04,0.03,0.03,0.001,0.005,0,0.001,0.002,1.31,50,0,9,23,1551,1551,1520,31,35,2.2,1
0.322,1,0.25,0.0025,0.13,0.15,0.043,0.029,0.002,0.006,0.0001,0.001,0.004,1.52,42,0,6,5,1550,1550,1501,49,30,2.17,1
0.331,0.96,0.28,0.0012,0.12,0.09,0.04,0.03,0.003,0.006,0.0001,0.001,0.003,1.1,49,0,7,22,1550,1550,1501,49,33,2.27,1
0.321,0.98,0.24,0.0004,0.12,0.06,0.032,0.026,0.001,0.006,0,0.001,0.003,1.44,48,0,5,12,1550,1550,1501,49,30,2.21,1
0.368,1.16,0.27,0.0009,1.27,0.11,0.239,0.031,0.002,0.217,0.0001,0.001,0.006,0.94,51,0,6,13,1562,1543,1492,51,41,4.62,1
0.164,0.51,0.31,0.0036,0.98,3.49,0.238,0.03,0.003,0.006,0.0001,0.011,0.078,1.45,56,0,6,29,1555,1555,1500,55,24,2.31,1
0.168,0.81,0.24,0.024,1.03,1.28,0.233,0.029,0.002,0.007,0.0002,0.005,0.023,1.36,65,0,9,4,1564,1564,1507,57,30,2.17,1
0.167,0.84,0.24,0.031,1.03,1.25,0.236,0.028,0.002,0.011,0.0002,0.003,0.021,1.36,53,0,4,7,1572,1572,1507,65,30,2.41,1
0.326,0.95,0.31,0.0009,0.11,0.09,0.035,0.02,0.004,0.005,0.0002,0.001,0.003,1.3,48,0,12,11,1554,1554,1501,53,30,2.11,1
0.324,0.98,0.25,0.0009,0.11,0.1,0.03,0.027,0.002,0.005,0.0001,0.002,0.003,1.5,49,0,5,12,1554,1554,1501,53,26,2.5,1
0.323,0.95,0.24,0.0009,0.11,0.04,0.022,0.029,0.001,0.005,0.0001,0,0.002,1.42,48,0,10,8,1550,1550,1501,49,25,2.44,1
0.339,0.97,0.27,0.0027,0.12,0.11,0.033,0.022,0.001,0.006,0.0001,0.001,0.003,1.46,45,0,3,3,1564,1551,1501,50,30,2.28,0
0.163,0.54,0.31,0.0017,0.98,3.41,0.233,0.037,0.003,0.005,0.0003,0.009,0.082,1.31,60,0,2,15,1561,1561,1500,61,30,2.46,0
0.161,0.53,0.3,0.0022,0.98,3.4,0.232,0.021,0.003,0.005,0.0002,0.009,0.056,1.45,55,0,4,10,1562,1562,1500,62,9,2.33,1
0.164,0.55,0.33,0.0014,1.01,3.41,0.236,0.035,0.003,0.005,0.0002,0.009,0.075,1.4,67,0,10,5,1555,1555,1500,55,30,2.38,0
0.154,0.54,0.28,0.0052,0.97,3.42,0.231,0.035,0.002,0.004,0.0002,0.008,0.054,1.39,54,0,9,25,1576,1558,1500,58,30,2.32,0
0.154,0.54,0.28,0.0052,0.97,3.42,0.231,0.035,0.002,0.004,0.0002,0.008,0.054,1.39,54,0,9,25,1576,1558,1500,58,30,2.32,0
0.161,0.53,0.27,0.0045,1.01,3.43,0.232,0.028,0.002,0.005,0.0002,0.008,0.049,1.42,68,0,4,24,1558,1558,1500,58,30,2.27,0
0.306,0.79,0.26,0.0039,1.08,0.45,0.208,0.029,0.001,0.067,0.0002,0.003,0.008,0.96,60,0,12,17,1574,1560,1499,61,35,5.46,1
0.368,1.15,0.27,0.0013,1.28,0.09,0.248,0.031,0.002,0.216,0.0002,0.001,0.008,0.9,58,0,2,3,1585,1547,1493,54,39,5.18,1
0.304,0.63,0.24,0.0091,3.36,0.42,0.468,0.019,0.002,0.007,0.0002,0.001,0.013,0.85,96,0,11,21,1575,1555,1496,59,43,5.88,1
0.344,0.99,0.23,0.0023,0.16,0.07,0.028,0.03,0.001,0.006,0,0,0.003,1.42,56,0,9,22,1550,1550,1501,49,28,1.52,1
0.315,0.99,0.27,0.002,0.12,0.06,0.033,0.023,0.002,0.005,0.0001,0.001,0.003,1.4,46,0,3,17,1551,1551,1501,50,30,2.35,1
0.331,0.95,0.22,0.0013,0.15,0.1,0.038,0.024,0.001,0.005,0.0001,0,0.004,1.42,51,0,3,19,1549,1549,1501,48,30,1.35,1
0.335,0.95,0.26,0.0009,0.12,0.1,0.027,0.023,0.001,0.007,0.0001,0.001,0.003,1.42,55,0,12,4,1548,1548,1501,47,30,2.24,1
0.333,0.95,0.23,0.0037,0.11,0.08,0.033,0.027,0.003,0.004,0.0001,0.001,0.003,1.34,52,0,9,28,1551,1551,1501,50,30,2.33,1
0.321,0.99,0.26,0.0006,0.11,0.09,0.051,0.029,0.001,0.01,0.0001,0.001,0.003,1.28,48,0,6,3,1551,1551,1501,50,30,2.47,1
0.347,0.95,0.26,0.0044,0.13,0.06,0.034,0.032,0.002,0.006,0.0001,0.002,0.004,1.4,51,0,12,26,1551,1551,1501,50,25,2.47,1
0.35,1.05,0.2,0.0034,0.11,0.06,0.027,0.032,0.002,0.006,0.0001,0.001,0.003,1.31,54,0,2,12,1552,1552,1501,51,30,2.12,1
0.323,1.01,0.24,0.002,0.12,0.06,0.032,0.027,0.001,0.003,0.0001,0.001,0.003,1.41,50,0,2,13,1548,1548,1501,47,30,2.1,1
0.335,0.99,0.25,0.0012,0.14,0.09,0.048,0.03,0.003,0.005,0.0001,0.006,0.003,1.22,49,0,12,31,1546,1546,1501,45,40,2.44,1
0.333,0.96,0.24,0.001,0.11,0.06,0.027,0.029,0.002,0.004,0.0001,0.001,0.003,1.38,56,0,12,32,1556,1556,1501,55,30,2.48,1
0.347,1,0.23,0.0015,0.15,0.14,0.058,0.03,0.001,0.009,0.0001,0.003,0.004,1.27,49,0,6,12,1547,1547,1501,46,35,2.36,1
0.327,0.98,0.23,0.005,0.13,0.06,0.038,0.026,0.002,0.005,0.0001,0.001,0.003,1.38,50,0,5,10,1547,1547,1501,46,37,2.39,1
0.331,1.01,0.23,0.0035,0.13,0.04,0.02,0.025,0.001,0.005,0,0.001,0.003,1.43,53,0,6,18,1553,1553,1501,52,40,2.11,1
0.336,0.97,0.25,0.006,0.15,0.1,0.042,0.032,0.001,0.008,0.0001,0.001,0.004,1.43,51,0,1,11,1548,1548,1501,47,30,2.3,1
0.325,0.96,0.25,0.0015,0.12,0.05,0.034,0.03,0.003,0.004,0.0001,0,0.007,1.39,52,0,6,14,1547,1547,1501,46,40,2.28,1
0.31,1,0.27,0.0048,0.11,0.1,0.032,0.027,0.002,0.007,0.0001,0.002,0.006,1.4,61,0,3,25,1548,1548,1501,47,30,2.34,0
0.327,1,0.29,0.0029,0.13,0.14,0.051,0.035,0.002,0.004,0.0001,0.002,0.005,1.39,53,0,9,31,1546,1546,1501,45,30,2.14,1
0.315,0.99,0.24,0.003,0.12,0.05,0.028,0.026,0.001,0.004,0.0001,0.001,0.004,1.42,64,0,3,28,1551,1551,1501,50,25,2.29,0
0.337,0.99,0.29,0.0007,0.12,0.09,0.032,0.039,0.002,0.004,0.0001,0.001,0.005,1.43,50,0,11,4,1548,1548,1501,47,30,2.28,1
0.337,0.99,0.28,0.0018,0.13,0.07,0.034,0.035,0.001,0.004,0.0001,0.001,0.004,1.39,50,0,11,5,1548,1548,1501,47,30,2.16,1
0.336,0.98,0.27,0.0014,0.14,0.06,0.034,0.025,0.002,0.007,0.0001,0.001,0.004,1.41,59,0,4,3,1552,1552,1501,51,30,2.41,1
0.33,1,0.29,0.0017,0.12,0.09,0.038,0.034,0.001,0.005,0.0001,0.001,0.005,1.34,52,0,4,4,1548,1548,1501,47,35,2.4,1
0.315,0.97,0.24,0.0074,0.12,0.07,0.04,0.035,0.001,0.005,0.0001,0.001,0.005,1.33,64,0,6,23,1553,1553,1501,52,40,2.15,1
0.317,0.94,0.27,0.0034,0.11,0.06,0.034,0.029,0.002,0.005,0.0001,0.001,0.004,1.36,61,0,5,16,1553,1553,1501,52,30,2.39,0
0.317,0.94,0.27,0.0034,0.11,0.06,0.034,0.029,0.002,0.005,0.0001,0.001,0.004,1.36,61,0,5,16,1553,1553,1501,52,30,2.39,0
0.325,0.98,0.26,0.0011,0.16,0.1,0.033,0.039,0.002,0.004,0.0001,0.002,0.005,1.5,50,0,1,11,1552,1552,1501,51,35,2.19,1
0.33,0.97,0.25,0.0023,0.13,0.11,0.036,0.03,0.001,0.005,0.0001,0.001,0.005,1.48,61,0,1,12,1549,1549,1501,48,30,2.15,1
0.325,0.98,0.23,0.0009,0.15,0.1,0.041,0.027,0.002,0.004,0.0001,0.001,0.005,1.67,54,0,6,30,1553,1553,1501,52,30,2.16,1
0.325,0.95,0.29,0.0007,0.15,0.07,0.036,0.027,0.003,0.009,0.0002,0,0.005,1.42,55,0,6,5,1547,1547,1501,46,30,2.12,1
0.325,0.99,0.26,0.0008,0.13,0.11,0.05,0.035,0.002,0.004,0.0001,0.001,0.005,1.39,55,0,9,26,1550,1550,1508,42,35,2.1,1
0.323,0.99,0.27,0.0014,0.11,0.08,0.035,0.038,0.002,0.005,0.0002,0.001,0.004,1.4,54,0,9,28,1548,1548,1501,47,30,2.32,1
0.344,0.96,0.26,0.0014,0.18,0.07,0.028,0.032,0.002,0.004,0.0002,0.001,0.005,1.4,58,0,2,25,1549,1549,1501,48,40,2.26,1
0.33,0.97,0.23,0.0014,0.18,0.12,0.06,0.027,0.001,0.015,0.0002,0.002,0.006,1.43,39,0,2,26,1548,1548,1501,47,35,2.41,1
0.33,0.99,0.26,0.0011,0.12,0.07,0.041,0.027,0.002,0.008,0.0002,0.001,0.004,1.35,51,0,6,14,1548,1548,1501,47,35,2.36,1
0.32,0.99,0.25,0.0027,0.12,0.06,0.03,0.029,0.002,0.003,0.0001,0.001,0.004,1.36,67,0,10,26,1550,1550,1501,49,30,2.33,1
0.333,0.96,0.29,0.002,0.15,0.08,0.027,0.027,0.002,0.004,0.0002,0.002,0.006,1.46,51,0,10,31,1553,1553,1501,52,30,2.2,1
0.332,0.98,0.28,0.0031,0.19,0.18,0.043,0.025,0.002,0.005,0.0001,0.003,0.006,1.38,64,0,5,6,1551,1551,1501,50,35,2.5,1
0.325,0.96,0.25,0.0013,0.13,0.12,0.048,0.028,0.001,0.005,0.0001,0.001,0.005,1.41,63,0,5,8,1551,1551,1502,49,35,2.32,1
0.325,0.96,0.23,0.0054,0.17,0.14,0.054,0.027,0.002,0.004,0.0001,0.002,0.006,1.34,60,0,6,24,1551,1551,1502,49,35,2.26,1
0.32,1.01,0.29,0.0014,0.11,0.07,0.032,0.033,0.002,0.004,0.0001,0.001,0.004,1.36,52,0,1,11,1546,1546,1501,45,35,2.22,1
0.335,0.96,0.26,0.0006,0.12,0.06,0.033,0.034,0.002,0.006,0.0002,0.001,0.004,1.36,46,0,1,12,1549,1549,1501,48,30,2.26,1
0.324,0.96,0.21,0.0027,0.16,0.06,0.032,0.03,0.003,0.009,0.0002,0.001,0.005,1.39,55,0,11,21,1552,1552,1501,51,40,2.32,1
0.328,1.01,0.28,0.001,0.12,0.08,0.026,0.035,0.002,0.005,0.0001,0.001,0.005,1.42,50,0,5,16,1552,1552,1501,51,30,2.11,0
0.326,0.95,0.25,0.0026,0.11,0.05,0.02,0.026,0.004,0.005,0.0003,0.002,0.004,1.4,55,0,11,24,1548,1548,1501,47,23,2.31,1
0.336,0.99,0.28,0.0039,0.13,0.1,0.044,0.032,0.002,0.005,0.0002,0.001,0.005,1.37,70,0,11,29,1550,1550,1501,49,35,2.29,1
0.338,0.99,0.24,0.0029,0.13,0.11,0.045,0.029,0.002,0.006,0.0002,0.002,0.005,1.38,52,0,12,7,1546,1546,1501,45,50,2.4,1
0.325,0.96,0.3,0.0059,0.14,0.08,0.038,0.031,0.002,0.005,0.0002,0.002,0.004,1.48,60,0,1,20,1560,1560,1501,59,30,2.35,1
0.341,0.98,0.27,0.0017,0.13,0.1,0.051,0.032,0.001,0.005,0,0.001,0.005,1.46,50,0,3,20,1550,1550,1501,49,30,2.24,1
0.329,0.96,0.24,0.0007,0.11,0.06,0.045,0.032,0.001,0.005,0.0001,0.001,0.004,1.33,50,0,3,21,1568,1551,1501,50,32,2.28,1
0.335,0.97,0.23,0.0039,0.13,0.12,0.056,0.028,0.001,0.005,0.0001,0.001,0.005,1.38,52,0,3,23,1551,1551,1501,50,30,2.14,1
0.34,0.97,0.31,0.0007,0.1,0.1,0.039,0.028,0.003,0.004,0.0001,0,0.004,1.36,45,0,5,6,1549,1549,1501,48,40,2.33,1
0.333,0.97,0.22,0.003,0.13,0.04,0.021,0.037,0.001,0.005,0.0001,0.002,0.004,1.42,48,0,3,28,1570,1545,1501,44,28,2.3,0
0.336,0.98,0.26,0.0033,0.11,0.05,0.022,0.025,0.002,0.004,0.0001,0,0.003,1.38,56,0,5,12,1551,1551,1501,50,30,2.18,1
0.327,0.96,0.25,0.0008,0.12,0.09,0.035,0.024,0.002,0.004,0.0001,0,0.004,1.32,49,0,5,13,1550,1550,1501,49,30,2.36,1
0.331,0.95,0.17,0.0019,0.12,0.07,0.034,0.03,0.001,0.005,0,0.001,0.004,1.13,47,0,6,22,1551,1551,1502,49,35,2.26,1
0.314,0.98,0.24,0.0009,0.11,0.06,0.03,0.035,0.001,0.004,0.0001,0.001,0.004,1.37,45,0,6,25,1553,1553,1501,52,30,2.31,1
0.316,0.97,0.23,0.002,0.11,0.09,0.043,0.029,0.001,0.005,0.0001,0,0.004,1.38,54,0,6,28,1555,1555,1501,54,30,2.22,1
0.04,0.85,0.39,0.003,15.2,4.71,0.079,0.025,0.001,0.043,0.0029,0.008,0.076,2.34,102,0,2,3,1537,1527,1453,74,48,4.5,1
0.433,0.73,0.21,0.0097,0.23,0.13,0.072,0.034,0.009,0.004,0.0001,0.002,0.006,0.96,54,0,11,10,1565,1546,1494,52,37,5.92,1
0.427,0.75,0.28,0.0112,0.22,0.08,0.051,0.032,0.015,0.004,0.0002,0.002,0.005,0.9,59,0,9,10,1560,1551,1494,57,30,5.89,1
0.425,0.74,0.24,0.0127,0.23,0.12,0.035,0.036,0.01,0.005,0.0002,0.002,0.006,0.93,56,0,2,16,1567,1554,1494,60,43,5.28,1
0.425,0.72,0.23,0.0113,0.25,0.09,0.038,0.032,0.011,0.007,0.0001,0.002,0.006,0.94,53,0,6,11,1568,1549,1494,55,37,5.75,1
0.421,0.73,0.2,0.0074,0.24,0.09,0.034,0.028,0.011,0.004,0.0002,0.002,0.005,0.9,67,0,5,18,1561,1544,1494,50,32,6.21,1
0.438,0.72,0.24,0.0104,0.22,0.07,0.034,0.029,0.012,0.005,0.0003,0.001,0.005,0.92,54,0,9,4,1570,1554,1494,60,42,5.15,1
0.42,0.74,0.17,0.0128,0.24,0.12,0.064,0.03,0.009,0.004,0.0002,0.001,0.006,0.97,50,0,3,26,1569,1554,1494,60,41,5.88,1
0.422,0.74,0.26,0.01,0.23,0.09,0.032,0.026,0.008,0.023,0.0001,0.001,0.004,0.98,62,0,4,11,1567,1549,1494,55,36,4.97,1
0.422,0.73,0.21,0.01,0.24,0.06,0.043,0.03,0.013,0.004,0.0001,0.001,0.004,0.93,54,0,12,20,1563,1548,1494,54,37,4.96,1
0.434,0.76,0.28,0.009,0.23,0.06,0.026,0.033,0.012,0.006,0.0002,0.001,0.004,0.92,62,0,4,13,1564,1551,1495,56,36,4.74,1
0.416,0.75,0.26,0.0103,0.25,0.07,0.031,0.03,0.012,0.007,0.0001,0.001,0.004,0.9,56,0,10,2,1570,1550,1494,56,38,4.76,1
0.42,0.74,0.23,0.0129,0.23,0.09,0.037,0.019,0.012,0.004,0.0002,0.001,0.004,0.89,51,0,12,22,1564,1550,1494,56,34,4.83,1
0.42,0.74,0.29,0.0093,0.23,0.05,0.033,0.03,0.01,0.004,0.0001,0,0.003,0.92,46,0,9,16,1559,1546,1494,52,33,4.73,1
0.421,0.78,0.23,0.0128,0.27,0.05,0.026,0.028,0.014,0.004,0.0001,0.001,0.003,0.96,54,0,12,23,1565,1550,1494,56,33,5.12,1
0.427,0.76,0.21,0.0125,0.26,0.05,0.024,0.025,0.015,0.005,0.0001,0,0.003,0.88,85,0,7,7,1565,1551,1494,57,35,4.93,1
0.424,0.73,0.24,0.0106,0.24,0.15,0.042,0.027,0.009,0.006,0,0,0.005,0.89,51,0,7,13,1565,1551,1494,57,37,4.94,1
0.423,0.74,0.27,0.0132,0.23,0.06,0.029,0.028,0.01,0.01,0.0001,0,0.004,0.92,54,0,10,12,1563,1550,1495,55,39,5.01,1
0.433,0.76,0.25,0.0112,0.25,0.06,0.025,0.029,0.01,0.004,0.0001,0,0.004,0.87,50,0,7,17,1565,1550,1494,56,35,4.69,1
0.419,0.73,0.24,0.0114,0.23,0.06,0.025,0.031,0.01,0.004,0.0002,0.001,0.004,0.86,51,0,11,2,1562,1547,1494,53,37,4.73,1
0.432,0.72,0.23,0.012,0.24,0.06,0.028,0.027,0.012,0.004,0.0001,0,0.003,0.96,64,0,11,4,1563,1550,1494,56,64,4.97,1
0.426,0.77,0.26,0.0127,0.23,0.04,0.018,0.022,0.007,0.005,0,0,0.003,0.9,51,0,6,13,1571,1549,1494,55,30,5.68,1
0.425,0.73,0.22,0.0135,0.22,0.09,0.05,0.023,0.011,0.005,0,0,0.004,0.89,50,0,11,8,1567,1548,1494,54,31,6.19,1
0.421,0.73,0.29,0.0105,0.25,0.21,0.024,0.03,0.01,0.004,0.0001,0.001,0.006,0.92,52,0,1,12,1563,1546,1494,52,40,4.96,1
0.421,0.75,0.22,0.0065,0.24,0.28,0.03,0.035,0.015,0.005,0.0001,0.001,0.007,0.94,59,0,5,12,1567,1551,1494,57,37,5.07,1
0.425,0.75,0.22,0.0112,0.27,0.07,0.065,0.023,0.01,0.004,0,0,0.004,0.95,52,0,1,15,1567,1550,1494,56,34,4.61,1
0.436,0.72,0.29,0.0159,0.24,0.06,0.021,0.032,0.009,0.005,0.0001,0.001,0.003,0.92,53,0,1,16,1560,1549,1494,55,32,6.23,1
0.42,0.72,0.24,0.0121,0.23,0.1,0.031,0.021,0.012,0.006,0,0.001,0.004,0.95,56,0,4,18,1569,1550,1494,56,37,4.94,1
0.429,0.73,0.22,0.0076,0.23,0.11,0.043,0.027,0.012,0.004,0,0,0.004,0.88,53,0,1,18,1566,1549,1494,55,37,4.72,1
0.425,0.74,0.24,0.0147,0.24,0.05,0.03,0.029,0.011,0.005,0,0.001,0.003,0.78,55,0,7,5,1564,1550,1494,56,34,4.65,1
0.429,0.76,0.24,0.0117,0.24,0.1,0.078,0.026,0.014,0.01,0,0,0.004,0.91,56,0,1,26,1569,1551,1494,57,34,4.67,1
0.421,0.74,0.29,0.0111,0.24,0.11,0.037,0.032,0.01,0.004,0,0.001,0.004,0.92,55,0,9,13,1562,1549,1494,55,37,4.82,1
0.42,0.74,0.21,0.012,0.23,0.057,0.028,0.031,0.0115,0.007,0,0.001,0.006,0.9,55,0,10,11,1566,1549,1494,55,42,4.92,1
0.43,0.73,0.25,0.0125,0.24,0.11,0.044,0.033,0.01,0.005,0.0001,0.001,0.004,0.98,50,0,6,21,1572,1548,1494,54,35,5.39,1
0.443,0.73,0.24,0.0163,0.22,0.19,0.056,0.034,0.009,0.003,0.0001,0.001,0.006,0.92,51,0,4,17,1564,1548,1494,54,37,4.99,1
0.421,0.75,0.2,0.0119,0.23,0.13,0.068,0.032,0.007,0.004,0.0001,0.001,0.006,0.94,50,0,4,18,1564,1550,1494,56,37,4.91,1
0.422,0.76,0.21,0.0092,0.23,0.11,0.032,0.027,0.01,0.009,0.0001,0.002,0.005,0.9,53,0,12,18,1576,1549,1494,55,37,5.49,1
0.428,0.76,0.26,0.0154,0.23,0.06,0.031,0.032,0.016,0.006,0.0001,0.001,0.004,0.88,54,0,9,8,1563,1550,1494,56,37,5.52,1
0.42,0.73,0.24,0.0139,0.23,0.11,0.046,0.031,0.016,0.005,0.0001,0.002,0.006,0.9,48,0,2,10,1564,1547,1494,53,34,4.95,1
0.433,0.73,0.23,0.0183,0.22,0.05,0.027,0.027,0.011,0.004,0.0001,0.002,0.004,0.85,56,0,5,18,1562,1548,1494,54,37,5.03,1
0.428,0.74,0.21,0.0094,0.24,0.06,0.031,0.036,0.011,0.004,0.0002,0.001,0.005,0.96,62,0,9,18,1562,1546,1494,52,38,4.97,1
0.428,0.74,0.22,0.0114,0.24,0.09,0.051,0.02,0.012,0.004,0.0001,0.002,0.005,0.91,56,0,9,10,1564,1556,1494,62,35,5.2,1
0.432,0.73,0.22,0.0099,0.23,0.13,0.039,0.028,0.007,0.005,0.0002,0.016,0.007,0.9,68,0,6,10,1569,1555,1494,61,44,5.25,1
0.42,0.73,0.23,0.0065,0.24,0.07,0.034,0.02,0.007,0.006,0.0001,0.002,0.005,0.88,50,0,12,10,1566,1544,1494,50,39,5.45,1
0.424,0.73,0.21,0.0101,0.23,0.07,0.047,0.029,0.013,0.005,0.0001,0.002,0.005,0.93,63,0,9,3,1566,1550,1494,56,35,5.15,1
0.415,0.76,0.22,0.0085,0.24,0.09,0.048,0.028,0.013,0.006,0.0001,0.002,0.005,0.88,60,0,12,21,1566,1551,1494,57,38,4.92,1
0.204,1.12,0.29,0.0007,0.24,0.08,0.033,0.033,0.015,0.005,0.0001,0.001,0.004,0.94,50,0,6,18,1580,1564,1511,53,36,5.01,1
0.2,1.08,0.34,0.001,0.23,0.06,0.027,0.032,0.006,0.006,0.0001,0,0.004,1.03,51,0,5,14,1583,1564,1511,53,38,4.66,1
0.21,1.09,0.3,0.0014,0.22,0.08,0.029,0.033,0.016,0.008,0.0002,0.001,0.004,0.96,49,0,11,9,1582,1566,1511,55,39,4.71,1
0.211,1.09,0.3,0.0011,0.23,0.09,0.038,0.031,0.017,0.005,0.0002,0.001,0.005,0.96,53,0,4,4,1583,1566,1511,55,32,4.75,1
0.182,1.02,0.26,0.001,0.23,0.22,0.022,0.026,0.002,0.005,0,0.001,0.004,0.94,50,0,6,20,1582,1563,1512,51,32,4.99,1
0.19,1.01,0.28,0.001,0.23,0.24,0.023,0.021,0.002,0.004,0,0,0.003,0.92,56,0,6,21,1583,1569,1512,57,33,4.92,1
0.407,0.75,0.29,0.0082,0.83,1.7,0.279,0.029,0.003,0.008,0.0001,0.005,0.027,1.38,69,0,9,3,1539,1539,1488,51,30,2.11,0
0.407,0.75,0.29,0.0082,0.83,1.7,0.279,0.029,0.003,0.008,0.0001,0.005,0.027,1.38,69,0,9,3,1539,1539,1488,51,30,2.11,0
0.407,0.75,0.29,0.0082,0.83,1.7,0.279,0.029,0.003,0.008,0.0001,0.005,0.027,1.38,69,0,9,3,1539,1539,1488,51,30,2.11,0
0.335,0.68,0.18,0.004,0.17,0.08,0.031,0.033,0.001,0.003,0.0001,0.002,0.005,0.88,51,0,4,2,1565,1553,1502,51,38,4.97,1
0.357,0.67,0.24,0.0013,0.2,0.11,0.058,0.028,0.002,0.004,0.0001,0.002,0.005,0.9,53,0,11,13,1574,1559,1502,57,24,4.93,1
0.405,0.71,0.25,0.002,1.13,0.08,0.162,0.03,0.002,0.005,0.0001,0.001,0.007,1.4,52,0,10,29,1546,1546,1492,54,30,2.44,1
0.413,0.7,0.27,0.003,1.13,0.09,0.162,0.02,0.003,0.006,0.0001,0.002,0.006,1.4,56,0,6,20,1541,1554,1494,60,30,2.5,1
0.043,0.89,0.31,0.004,15.4,4.72,0.169,0.03,0.001,0.039,0.0024,0.003,0.058,2.98,126,0,4,2,1543,1529,1453,76,33,5.47,1
0.301,0.32,0.12,0.003,1.43,3.05,0.545,0.013,0.002,0.118,0.0002,0.018,0.025,0.88,69,0,2,9,1560,1552,1491,61,34,4.73,1
0.307,0.33,0.11,0.002,1.42,3.04,0.554,0.012,0.002,0.126,0.0002,0.015,0.025,0.88,52,0,5,2,1566,1553,1491,62,34,4.7,1
0.309,0.32,0.12,0.0033,1.43,3.05,0.544,0.014,0.001,0.115,0.0001,0.016,0.027,0.92,62,0,6,5,1570,1552,1491,61,35,4.99,1
0.303,0.32,0.1,0.0039,1.41,3.04,0.547,0.005,0.001,0.113,0.0002,0.019,0.027,0.96,83,0,5,3,1569,1549,1491,58,35,4.7,1
0.315,0.33,0.11,0.0022,1.45,3.08,0.547,0.012,0.002,0.117,0.0002,0.021,0.025,0.92,52,0,6,8,1566,1551,1491,60,34,4.87,1
0.313,0.33,0.11,0.003,1.45,3.02,0.549,0.014,0.003,0.111,0.0002,0.024,0.025,0.89,66,0,11,2,1567,1550,1491,59,34,4.71,1
0.306,0.32,0.1,0.0029,1.43,3.03,0.549,0.015,0.002,0.122,0.0002,0.029,0.026,0.95,65,0,5,7,1572,1552,1491,61,35,4.84,1
0.299,0.31,0.1,0.001,1.41,3.09,0.546,0.011,0.002,0.117,0.0002,0.018,0.026,0.9,66,0,11,3,1570,1550,1491,59,36,4.72,1
0.309,0.32,0.13,0.0025,1.41,3.06,0.551,0.02,0.002,0.116,0.0001,0.009,0.024,0.89,60,0,6,11,1569,1549,1491,58,35,4.67,1
0.306,0.32,0.11,0.0016,1.43,3.04,0.55,0.012,0.002,0.111,0.0001,0.019,0.024,0.82,54,0,1,6,1581,1551,1491,60,34,4.75,1
0.306,0.31,0.13,0.0015,1.42,3.04,0.55,0.015,0.002,0.119,0.0002,0.02,0.025,0.87,56,0,11,5,1567,1552,1491,61,33,4.62,1
0.314,0.33,0.09,0.0018,1.42,3.06,0.556,0.006,0.002,0.113,0.0001,0.028,0.024,0.89,54,0,11,20,1565,1550,1491,59,35,4.98,1
0.305,0.32,0.08,0.0032,1.43,3.05,0.553,0.011,0.001,0.115,0.0001,0.043,0.021,0.93,55,0,5,25,1563,1553,1491,62,35,4.9,1
0.318,0.35,0.13,0.0026,1.41,3.01,0.547,0.008,0.002,0.113,0.0001,0.025,0.024,0.91,57,0,4,13,1563,1553,1491,62,33,4.78,1
0.321,0.31,0.11,0.0018,1.4,3.03,0.553,0.01,0.002,0.122,0.0001,0.019,0.022,0.98,60,0,12,2,1572,1553,1491,62,33,4.91,1
0.304,0.33,0.09,0.003,1.44,3.06,0.54,0.013,0.002,0.135,0.0001,0.027,0.022,0.9,54,0,3,9,1566,1547,1491,56,34,4.95,1
0.305,0.3,0.11,0.0013,1.45,3.04,0.547,0.014,0.002,0.131,0.0001,0.016,0.025,0.94,53,0,9,13,1567,1550,1491,59,34,4.9,1
0.312,0.33,0.12,0.0016,1.42,3.02,0.552,0.008,0.002,0.12,0.0002,0.014,0.026,0.97,73,0,2,6,1570,1552,1491,61,33,5.08,1
0.305,0.33,0.09,0.0012,1.43,3.08,0.553,0.014,0.002,0.129,0.0001,0.017,0.021,0.89,55,0,12,18,1571,1552,1491,61,34,4.98,1
0.302,0.32,0.08,0.0032,1.42,3.05,0.553,0.012,0.001,0.123,0.0001,0.022,0.026,0.96,63,0,2,8,1566,1548,1491,57,35,4.9,1
0.303,0.32,0.13,0.0014,1.45,3.08,0.552,0.015,0.002,0.122,0.0002,0.018,0.023,0.93,56,0,2,9,1552,1552,1491,61,33,5.07,1
0.303,0.32,0.09,0.0013,1.42,3.08,0.541,0.008,0.002,0.119,0.0002,0.02,0.022,0.93,58,0,3,15,1569,1552,1491,61,35,4.87,1
0.301,0.33,0.14,0.001,1.42,3.02,0.551,0.015,0.002,0.121,0.0002,0.041,0.025,0.92,55,0,2,11,1563,1546,1491,55,33,4.66,1
0.313,0.34,0.07,0.0021,1.46,3.02,0.565,0.008,0.002,0.128,0.0001,0.028,0.024,0.88,49,0,3,17,1573,1551,1491,60,34,4.96,1
0.308,0.34,0.12,0.0033,1.45,3.02,0.549,0.012,0.002,0.117,0.0001,0.024,0.02,0.9,66,0,2,14,1570,1553,1491,62,33,4.99,1
0.315,0.31,0.11,0.0009,1.47,3.06,0.547,0.013,0.002,0.11,0.0001,0.021,0.024,0.92,66,0,2,15,1568,1552,1491,61,33,4.84,1
0.295,0.32,0.11,0.002,1.42,3.05,0.548,0.013,0.002,0.111,0.0001,0.02,0.024,0.9,55,0,6,8,1568,1552,1491,61,34,4.6,1
0.309,0.32,0.09,0.003,1.46,3.05,0.548,0.018,0.002,0.115,0.0001,0.026,0.024,0.92,62,0,12,27,1565,1551,1491,60,35,4.6,1
0.314,0.3,0.11,0.003,1.42,3.02,0.552,0.017,0.002,0.121,0.0001,0.033,0.023,0.94,63,0,6,9,1564,1552,1491,61,34,4.8,1
0.301,0.32,0.11,0.0027,1.44,3.04,0.533,0.014,0.002,0.111,0.0001,0.013,0.027,0.9,66,0,2,17,1570,1549,1491,58,33,4.93,1
0.311,0.3,0.14,0.0014,1.43,3.05,0.548,0.012,0.002,0.121,0.0002,0.02,0.024,0.89,72,0,2,18,1568,1549,1491,58,33,4.6,1
0.295,0.33,0.14,0.0013,1.45,3.04,0.544,0.013,0.002,0.13,0.0002,0.02,0.025,0.94,68,0,2,19,1563,1550,1491,59,35,4.88,1
0.307,0.33,0.12,0.001,1.45,3.01,0.545,0.01,0.003,0.123,0.0002,0.022,0.026,0.84,52,0,5,2,1568,1549,1491,58,34,5.02,1
0.309,0.31,0.12,0.0005,1.45,3.07,0.536,0.016,0.002,0.114,0.0002,0.025,0.026,0.89,55,0,5,3,1568,1553,1491,62,33,5.03,1
0.308,0.31,0.11,0.0021,1.43,3.04,0.55,0.015,0.002,0.119,0.0002,0.014,0.025,0.9,58,0,2,23,1562,1551,1491,60,32,4.94,1
0.136,0.53,0.18,0.0014,2.4,0.21,1.045,0.024,0.002,0.007,0.0001,0.001,0.009,0.88,52,0,11,4,1586,1567,1513,54,34,6.55,1
0.147,0.53,0.22,0.0003,2.44,0.21,1.045,0.026,0.002,0.007,0.0002,0.001,0.008,0.9,80,0,11,5,1582,1563,1513,50,34,5.11,1
0.133,0.51,0.19,0.0006,2.39,0.2,1.034,0.027,0.002,0.006,0.0002,0.002,0.009,0.86,62,0,1,3,1583,1566,1513,53,37,5.12,1
0.126,0.52,0.16,0.0012,2.42,0.21,1.06,0.028,0.002,0.006,0.0003,0.003,0.008,0.9,63,0,4,14,1587,1562,1513,49,36,5.72,1
0.132,0.54,0.16,0.0009,2.47,0.23,1.083,0.03,0.002,0.006,0.0002,0.002,0.009,0.88,54,0,4,15,1590,1568,1513,55,29,4.75,1
0.142,0.5,0.17,0.0013,2.33,0.18,1.047,0.03,0.002,0.006,0.0002,0.002,0.008,0.99,55,0,5,18,1551,1551,1502,49,35,2.38,1
0.125,0.54,0.2,0.0006,2.44,0.21,1.05,0.034,0.002,0.007,0.0002,0.003,0.009,0.91,53,0,1,18,1589,1574,1513,61,30,4.94,1
0.175,0.63,0.27,0.0109,1.61,1.51,0.27,0.027,0.002,0.009,0.0003,0.005,0.107,0.88,112,0,6,16,1580,1562,1505,57,36,5.49,1
0.424,1,0.29,0.0062,1.1,0.08,0.333,0.028,0.003,0.006,0.0002,0.001,0.006,1.33,70,0,2,13,1546,1546,1483,63,35,2.2,0
0.4,0.95,0.29,0.0016,1.05,0.1,0.239,0.023,0.002,0.009,0.0001,0.001,0.007,1.48,53,0,11,15,1546,1546,1498,48,30,2.36,1
0.469,1.26,0.26,0.018,0.19,0.12,0.043,0.031,0.01,0.006,0.0002,0.001,0.005,1.43,65,0,12,28,1543,1543,1489,54,35,2.45,0
0.475,1.29,0.24,0.0127,0.18,0.06,0.03,0.032,0.012,0.008,0.0001,0.001,0.004,1.42,70,0,12,31,1546,1546,1489,57,40,2.18,1
0.474,1.26,0.24,0.0128,0.18,0.06,0.03,0.029,0.011,0.005,0.0002,0.001,0.005,1.4,57,0,6,29,1546,1546,1489,57,30,2.44,1
0.469,1.29,0.32,0.0156,0.16,0.12,0.036,0.033,0.013,0.005,0.0001,0,0.005,1.31,49,0,1,15,1546,1546,1489,57,30,2.2,1
0.486,1.27,0.29,0.01,0.18,0.07,0.033,0.032,0.011,0.007,0.0002,0,0.004,1.41,48,0,4,26,1566,1566,1489,77,30,2.39,1
0.471,1.26,0.28,0.0211,0.17,0.09,0.058,0.026,0.01,0.005,0.0001,0.001,0.004,1.45,60,0,12,4,1489,1545,1489,56,54,2.14,0
0.472,1.28,0.31,0.0142,0.17,0.05,0.021,0.032,0.013,0.005,0.0001,0.001,0.005,1.4,58,0,1,24,1544,1544,1489,55,30,2.18,0
0.457,1.29,0.3,0.0191,0.18,0.07,0.033,0.031,0.007,0.006,0.0002,0.001,0.007,1.39,50,0,1,25,1543,1543,1489,54,30,2.23,1
0.311,1.02,1.02,0.004,1.03,0.07,0.041,0.014,0.004,0.006,0.0001,0,0.007,1.36,50,0,10,30,1553,1553,1494,59,30,2.12,0
0.463,1.5,0.26,0.0008,0.25,0.18,0.102,0.027,0.017,0.007,0.0002,0,0.007,1.45,49,0,6,12,1541,1541,1486,55,30,2.1,1
0.463,1.54,0.28,0.002,0.24,0.08,0.11,0.035,0.015,0.006,0.0002,0.001,0.006,1.44,61,0,3,30,1536,1536,1486,50,30,2.43,0
0.479,1.51,0.3,0.0013,0.25,0.08,0.107,0.031,0.015,0.006,0.0002,0,0.006,1.42,62,0,6,17,1542,1542,1486,56,30,2.13,0
0.479,1.51,0.3,0.0013,0.25,0.08,0.107,0.031,0.015,0.006,0.0002,0,0.006,1.42,62,0,6,17,1542,1542,1486,56,30,2.13,0
0.452,1.5,0.27,0.0007,0.24,0.09,0.098,0.027,0.012,0.006,0.0002,0,0.006,1.33,58,0,10,30,1541,1541,1486,55,25,2.34,0
0.463,1.5,0.29,0.0006,0.25,0.06,0.102,0.026,0.015,0.007,0.0001,0,0.004,1.42,54,0,4,25,1540,1540,1486,54,30,2.48,1
0.472,1.53,0.25,0.0016,0.25,0.22,0.102,0.027,0.016,0.007,0.0001,0.003,0.008,1.39,56,0,4,29,1558,1542,1486,56,30,2.5,1
0.465,1.53,0.26,0.0018,0.25,0.08,0.109,0.031,0.012,0.007,0.0001,0,0.005,1.32,67,0,3,3,1554,1541,1486,55,30,1.52,1
0.474,1.52,0.28,0.0057,0.27,0.25,0.107,0.027,0.014,0.006,0.0001,0,0.007,1.33,74,0,9,16,1536,1536,1486,50,30,2.33,1
0.473,1.52,0.3,0.0004,0.25,0.04,0.102,0.026,0.015,0.007,0.0001,0,0.004,1.42,54,0,2,6,1541,1541,1486,55,30,2.21,1
0.371,0.24,0.27,0.0013,1.37,3.34,0.686,0.02,0.002,0.192,0.0003,0.011,0.065,0.88,48,0,10,20,1567,1551,1485,66,39,4.99,1
0.91,1.1,0.21,0.0026,0.51,0.13,0.057,0.018,0.002,0.008,0.0002,0.56,0.013,1.29,59,0,6,9,1513,1513,1452,61,35,2.23,1
0.277,0.54,0.21,0.008,2.34,0.11,0.211,0.017,0.002,0.113,0.0002,0.001,0.009,0.94,62,0,10,18,1584,1565,1502,63,52,3.51,1
0.048,1.34,0.41,0.0046,15.52,4.78,0.076,0.026,0.002,0.045,0.0023,0.022,0.078,1.45,91,0,2,4,1533,1521,1450,71,35,5.85,1
0.186,1.28,0.27,0.017,1.17,0.05,0.027,0.035,0.003,0.007,0.0002,0,0.006,0.89,46,0,2,22,1576,1562,1508,54,26,5.62,1
0.408,1.03,0.3,0.0009,1.11,0.17,0.25,0.033,0.002,0.005,0.0001,0.001,0.006,1.42,62,0,11,14,1551,1551,1492,59,35,2.14,1
0.405,1.01,0.28,0.0002,1.12,0.2,0.266,0.031,0.002,0.016,0.0002,0.001,0.008,1.41,54,0,10,23,1547,1547,1492,55,30,2.41,0
